Repository: L170300901/Big-Data-Analysis

# Basic-Big-data

### Big DAta 분석 개요

포스코 기업시민 및 포스코 Smart Factory 소개
스마트 기술 소개 및 활용
빅데이터 분석 절차 및 빅데이터 과제수행 로드맵
- 제철소(포항제철소 후판공장) 견학 및 엔지니어와의 대화

### Big Data 분석 기초

데이터 Handling(Pandas 활용)
데이터 준비 및 분석 계획 수립 
탑색적 분석(시각화 및 통계 분석)
- 그래프 분석, 기술통계, 추정 및 검정, ANOVA, 상관분석 등

### Big Data 분석 

데이터 분석 및 결과해석(정형 데이터 분석 중심)
-머신러닝 알고리즘 (예측/ 분류 / 군집 / 연관규칙), 모델 성능 평가 등 
데이터 분석 종합 실습
개선안 도출 및 업무 적용 방안 수립, 빅데이터 분석 사례 (Case Study)

File: 3. Big Data Analysis/4. Comprehensive practice/Comprehensive practice2  - SCALE 불량/workSpace/SCALE불량.csv (part 1 of 2)
PLATE_NO,ROLLING_DATE,SCALE,SPEC,STEEL_KIND,PT_THICK,PT_WIDTH,PT_LENGTH,PT_WEIGHT,FUR_NO,FUR_NO_ROW,FUR_HZ_TEMP,FUR_HZ_TIME,FUR_SZ_TEMP,FUR_SZ_TIME,FUR_TIME,FUR_EXTEMP,ROLLING_TEMP_T5,HSB,ROLLING_DESCALING,WORK_GR
PB562774,2021-08-01:08:00:01,¾çÇ°,AB/EH32-TM,T1,32.25,3707,15109,14180,1È£±â,1¿­,1144,116,1133,59,282,1125,934,Àû¿ë,8,2Á¶
PB562775,2021-08-01:08:07:11,¾çÇ°,AB/EH32-TM,T1,32.25,3707,15109,14180,1È£±â,2¿­,1144,122,1135,53,283,1120,937,Àû¿ë,8,2Á¶
PB562776,2021-08-01:08:14:21,¾çÇ°,NV-E36-TM,T8,33.27,3619,19181,18130,2È£±â,1¿­,1129,116,1121,55,282,1106,889,Àû¿ë,8,3Á¶
PB562777,2021-08-01:08:21:31,¾çÇ°,NV-E36-TM,T8,33.27,3619,19181,18130,2È£±â,2¿­,1152,125,1127,68,316,1113,885,Àû¿ë,8,3Á¶
PB562778,2021-08-01:08:28:41,¾çÇ°,BV-EH36-TM,T8,38.33,3098,13334,12430,3È£±â,1¿­,1140,134,1128,48,314,1118,873,Àû¿ë,8,1Á¶
PB562779,2021-08-01:08:35:51,¾çÇ°,BV-EH36-TM,T8,38.33,3098,13334,12430,3È£±â,2¿­,1143,127,1128,57,314,1120,874,Àû¿ë,8,4Á¶
PB562780,2021-08-01:08:43:01,¾çÇ°,BV-EH36-TM,T8,38.33,3099,16719,15590,1È£±â,1¿­,1138,126,1130,50,289,1118,878,Àû¿ë,8,2Á¶
PB562781,2021-08-01:08:50:11,¾çÇ°,BV-EH36-TM,T8,38.33,3099,16719,15590,1È£±â,2¿­,1139,126,1131,52,294,1119,870,Àû¿ë,8,4Á¶
PB562782,2021-08-01:08:57:21,¾çÇ°,BV-EH36-TM,T8,38.33,3099,16719,15590,2È£±â,1¿­,1127,126,1122,52,293,1112,873,Àû¿ë,8,1Á¶
PB562783,2021-08-01:09:04:31,¾çÇ°,COMMON,T8,38.43,3129,16187,15280,2È£±â,2¿­,1135,119,1124,73,298,1110,881,Àû¿ë,8,4Á¶
PB562784,2021-08-01:09:11:41,¾çÇ°,COMMON,T8,38.43,3129,16187,15280,3È£±â,1¿­,1127,134,1123,58,297,1116,869,Àû¿ë,8,2Á¶
PB562785,2021-08-01:09:18:51,ºÒ·®,COMMON,T8,38.43,3129,16187,30560,3È£±â,2¿­,1131,120,1125,68,299,1115,1057,Àû¿ë,8,2Á¶
PB562786,2021-08-01:09:26:01,¾çÇ°,COMMON,T8,38.43,3129,16187,15280,1È£±â,1¿­,1132,125,1127,62,290,1120,820,Àû¿ë,8,3Á¶
PB562787,2021-08-01:09:33:11,¾çÇ°,COMMON,T0,30.23,1940,34797,16020,1È£±â,2¿­,1119,130,1120,65,324,1112,926,Àû¿ë,8,4Á¶
PB562788,2021-08-01:09:40:21,¾çÇ°,GL-E32-TM,T1,34.28,2207,30543,18140,2È£±â,1¿­,1119,126,1119,72,311,1110,931,Àû¿ë,8,3Á¶
PB562789,2021-08-01:09:47:31,ºÒ·®,GL-E32-TM,T1,50.46,2185,21767,37680,3È£±â,1¿­,1127,127,1123,71,312,1109,929,Àû¿ë,5,2Á¶
PB562790,2021-08-01:09:54:41,¾çÇ°,GL-E32-TM,T1,50.46,2200,21756,37920,2È£±â,2¿­,1134,127,1124,92,329,1113,929,Àû¿ë,6,2Á¶
PB562791,2021-08-01:10:01:51,¾çÇ°,GL-E32-TM,T1,50.46,2200,21756,37920,3È£±â,2¿­,1124,117,1124,87,315,1119,929,Àû¿ë,6,3Á¶
PB562792,2021-08-01:10:09:01,¾çÇ°,GL-E32-TM,T1,50.46,2200,21756,37920,1È£±â,1¿­,1129,122,1125,78,313,1120,925,Àû¿ë,6,2Á¶
PB562793,2021-08-01:10:16:11,¾çÇ°,GL-E32-TM,T1,50.46,2200,21756,37920,2È£±â,2¿­,1124,54,1127,78,312,1112,928,Àû¿ë,6,2Á¶
PB562794,2021-08-01:10:23:21,¾çÇ°,BV-EH36-TM,T8,50.46,2000,24500,38820,1È£±â,2¿­,1110,123,1116,81,334,1105,860,Àû¿ë,6,1Á¶
PB562795,2021-08-01:10:30:31,¾çÇ°,GL-E36-TM,T8,44.39,2040,27501,39100,2È£±â,1¿­,1114,64,1120,82,335,1113,836,Àû¿ë,6,4Á¶
PB562796,2021-08-01:10:37:41,¾çÇ°,GL-E36-TM,T8,44.39,2040,27501,39100,3È£±â,1¿­,1113,124,1120,82,334,1113,832,Àû¿ë,6,1Á¶
PB562797,2021-08-01:10:44:51,¾çÇ°,GL-E36-TM,T8,48.44,2095,24490,39020,3È£±â,2¿­,1118,71,1124,86,336,1113,832,Àû¿ë,6,3Á¶
PB562798,2021-08-01:10:52:01,¾çÇ°,GL-E36-TM,T8,48.44,2095,24490,39020,1È£±â,1¿­,1117,69,1120,88,347,1114,832,Àû¿ë,6,3Á¶
PB562799,2021-08-01:10:59:11,¾çÇ°,GL-E36-TM,T8,48.44,2000,25588,38920,1È£±â,2¿­,1108,62,1117,97,351,1109,841,Àû¿ë,6,3Á¶
PB562800,2021-08-01:11:06:21,¾çÇ°,COMMON,T1,45.4,2150,18453,14140,2È£±â,1¿­,1123,62,1123,101,332,1115,933,Àû¿ë,6,1Á¶
PB562801,2021-08-01:11:13:31,¾çÇ°,COMMON,T1,45.4,2150,18453,14140,2È£±â,2¿­,1132,70,1126,95,344,1117,933,Àû¿ë,6,1Á¶
PB562802,2021-08-01:11:20:41,¾çÇ°,COMMON,T1,45.4,2150,18453,14140,3È£±â,1¿­,1129,43,1125,109,335,1112,937,Àû¿ë,6,4Á¶
PB562803,2021-08-01:11:27:51,¾çÇ°,COMMON,T1,45.4,2090,18419,13720,3È£±â,2¿­,1134,70,1127,94,335,1115,930,Àû¿ë,6,1Á¶
PB562804,2021-08-01:11:35:01,¾çÇ°,COMMON,T1,45.4,2090,18419,13720,1È£±â,1¿­,1124,78,1124,94,335,1118,936,Àû¿ë,6,1Á¶
PB562805,2021-08-01:11:42:11,¾çÇ°,COMMON,T1,45.4,2090,18419,13720,1È£±â,2¿­,1126,74,1125,92,334,1110,933,Àû¿ë,6,1Á¶
PB562806,2021-08-01:11:49:21,¾çÇ°,COMMON,T8,44.9,3125,14008,15430,2È£±â,1¿­,1111,61,1123,108,336,1117,838,Àû¿ë,6,3Á¶
PB562807,2021-08-01:11:56:31,¾çÇ°,GL-E36-TM,T8,44.39,2495,15677,27260,2È£±â,2¿­,1133,75,1127,91,347,1121,837,Àû¿ë,6,3Á¶
PB562808,2021-08-01:12:03:41,¾çÇ°,AB/EH36-TM,T8,51.27,3060,12407,15280,3È£±â,1¿­,1133,57,1125,103,339,1113,862,Àû¿ë,6,4Á¶
PB562809,2021-08-01:12:10:51,¾çÇ°,AB/EH36-TM,T8,51.27,3060,12407,15280,3È£±â,2¿­,1127,63,1128,106,337,1122,862,Àû¿ë,6,4Á¶
PB562810,2021-08-01:12:18:01,¾çÇ°,AB/EH36-TM,T8,51.27,3060,12407,15280,1È£±â,1¿­,1133,70,1126,91,337,1119,861,Àû¿ë,6,2Á¶
PB562811,2021-08-01:12:25:11,¾çÇ°,AB/EH36-TM,T8,51.27,3060,12407,15280,1È£±â,2¿­,1122,57,1123,105,337,1108,862,Àû¿ë,6,4Á¶
PB562812,2021-08-01:12:32:21,¾çÇ°,AB/EH36-TM,T8,51.27,3060,12407,15280,2È£±â,1¿­,1133,84,1124,81,338,1114,856,Àû¿ë,6,2Á¶
PB562813,2021-08-01:12:39:31,¾çÇ°,AB/EH36-TM,T8,51.27,3060,12407,15280,2È£±â,2¿­,1133,93,1127,75,330,1118,860,Àû¿ë,6,3Á¶
PB562814,2021-08-01:12:46:41,¾çÇ°,GL-E36-TM,T8,55.51,3765,11398,37400,3È£±â,1¿­,1126,62,1125,106,340,1113,863,Àû¿ë,6,3Á¶
PB562815,2021-08-01:12:53:51,¾çÇ°,GL-E36-TM,T8,55.51,3765,11398,37400,3È£±â,2¿­,1132,95,1128,80,341,1123,0,Àû¿ë,6,1Á¶
PB562816,2021-08-01:13:01:01,¾çÇ°,BV-EH36-TM,T8,55.5,3302,11017,31700,1È£±â,1¿­,1137,89,1131,83,341,1125,864,Àû¿ë,6,4Á¶
PB562817,2021-08-01:13:08:11,¾çÇ°,COMMON,T8,55.5,3302,11017,15850,1È£±â,2¿­,1127,72,1128,100,339,1118,845,Àû¿ë,6,3Á¶
PB562818,2021-08-01:13:15:21,¾çÇ°,KS-HSB600,T5,40,3990,13896,34820,2È£±â,1¿­,1112,77,1124,97,359,1109,808,Àû¿ë,6,1Á¶
PB562819,2021-08-01:13:22:31,¾çÇ°,NV-E36-TM,T8,60.58,3105,12386,18290,2È£±â,2¿­,1125,90,1128,90,345,1116,845,Àû¿ë,6,4Á¶
PB562820,2021-08-01:13:29:41,¾çÇ°,COMMON,T8,60.58,2498,11987,14240,3È£±â,1¿­,1126,73,1126,107,344,1120,850,Àû¿ë,6,1Á¶
PB562821,2021-08-01:13:36:51,¾çÇ°,LR-EH36-TM,T8,64.489,3505,7969,14140,3È£±â,2¿­,1135,106,1130,84,358,1121,852,Àû¿ë,6,1Á¶
PB562822,2021-08-01:13:44:01,¾çÇ°,COMMON,T8,60.58,2498,11987,14240,1È£±â,1¿­,1139,101,1128,82,352,1120,845,Àû¿ë,6,3Á¶
PB562823,2021-08-01:13:51:11,¾çÇ°,COMMON,T8,60.63,2498,11977,14240,1È£±â,2¿­,1129,84,1128,98,346,1113,845,Àû¿ë,6,4Á¶
PB562824,2021-08-01:13:58:21,¾çÇ°,LR-EH36-TM,T8,64.489,3505,7969,14140,2È£±â,1¿­,1131,106,1125,76,345,1110,847,Àû¿ë,6,2Á¶
PB562825,2021-08-01:14:05:31,¾çÇ°,COMMON,T8,60.58,2498,11987,14240,2È£±â,2¿­,1137,116,1129,71,345,1121,849,Àû¿ë,6,4Á¶
PB562826,2021-08-01:14:12:41,¾çÇ°,AB/EH36-TM,T8,64.12,3110,10387,16260,3È£±â,1¿­,1130,84,1129,101,345,1114,845,Àû¿ë,6,4Á¶
PB562827,2021-08-01:14:19:51,¾çÇ°,AB/EH36-TM,T8,64.12,3110,10387,16260,3È£±â,2¿­,1140,114,1132,74,357,1123,844,Àû¿ë,6,2Á¶
PB562828,2021-08-01:14:27:01,¾çÇ°,BV-EH36-TM,T8,60.57,2085,16583,32880,1È£±â,1¿­,1141,113,1133,73,332,1119,852,Àû¿ë,6,1Á¶
PB562829,2021-08-01:14:34:11,¾çÇ°,NV-E36-TM,T8,65.64,3195,11832,19480,1È£±â,2¿­,1142,121,1135,75,346,1128,853,Àû¿ë,6,1Á¶
PB562830,2021-08-01:14:41:21,¾çÇ°,BV-EH36-TM,T8,67.65,3303,11020,38660,2È£±â,1¿­,1137,110,1128,75,341,1116,851,Àû¿ë,6,2Á¶
PB562831,2021-08-01:14:48:31,¾çÇ°,BV-EH36-TM,T8,67.65,3303,11020,38660,2È£±â,2¿­,1134,111,1129,72,343,1121,850,Àû¿ë,6,4Á¶
PB562832,2021-08-01:14:55:41,¾çÇ°,COMMON,T8,65.69,2498,11978,15430,3È£±â,1¿­,1138,99,1129,86,352,1117,847,Àû¿ë,6,2Á¶
PB562833,2021-08-01:15:02:51,¾çÇ°,COMMON,T8,65.64,2498,11987,15430,3È£±â,2¿­,1137,109,1132,73,352,1127,849,Àû¿ë,6,1Á¶
PB562834,2021-08-01:15:10:01,ºÒ·®,COMMON,T8,65.69,2498,11978,15430,1È£±â,1¿­,1142,110,1134,73,343,1123,851,Àû¿ë,5,4Á¶
PB562835,2021-08-01:15:17:11,¾çÇ°,COMMON,T8,65.64,2498,11987,15430,1È£±â,2¿­,1144,110,1136,72,346,1121,847,Àû¿ë,6,3Á¶
PB562836,2021-08-01:15:24:21,¾çÇ°,COMMON,T8,65.64,2498,11987,15430,2È£±â,1¿­,1137,98,1129,73,344,1119,847,Àû¿ë,6,2Á¶
PB562837,2021-08-01:15:31:31,¾çÇ°,COMMON,T8,65.64,2498,11987,15430,2È£±â,2¿­,1135,101,1130,73,352,1117,844,Àû¿ë,6,1Á¶
PB562838,2021-08-01:15:38:41,¾çÇ°,BV-EH36-TM,T8,70.7,2745,11014,16780,3È£±â,1¿­,1142,109,1130,73,356,1120,840,Àû¿ë,6,2Á¶
PB562839,2021-08-01:15:45:51,¾çÇ°,BV-EH36-TM,T8,70.7,2745,11014,16780,3È£±â,2¿­,1145,109,1134,69,350,1120,846,Àû¿ë,6,1Á¶
PB562840,2021-08-01:15:53:01,¾çÇ°,BV-EH36-TM,T8,73.71,2725,11009,17360,1È£±â,1¿­,1144,112,1134,67,341,1121,844,Àû¿ë,6,1Á¶
PB562841,2021-08-01:16:00:11,¾çÇ°,BV-EH36-TM,T8,73.71,2725,11009,17360,1È£±â,2¿­,1147,122,1138,51,352,1126,846,Àû¿ë,6,1Á¶
PB562842,2021-08-01:16:07:21,¾çÇ°,BV-EH36-TM,T8,73.71,2725,11009,17360,2È£±â,1¿­,1136,115,1126,55,288,1119,844,Àû¿ë,6,3Á¶
PB562843,2021-08-01:16:14:31,¾çÇ°,BV-EH36-TM,T8,73.71,2725,11009,17360,2È£±â,2¿­,1138,110,1130,56,344,1115,849,Àû¿ë,6,3Á¶
PB562844,2021-08-01:16:21:41,¾çÇ°,BV-EH36-TM,T8,73.71,2725,11009,17360,3È£±â,1¿­,1139,107,1129,67,346,1119,834,Àû¿ë,6,2Á¶
PB562845,2021-08-01:16:28:51,ºÒ·®,BV-EH36-TM,T8,73.71,2725,11009,17360,3È£±â,2¿­,1142,93,1134,61,355,1126,847,¹ÌÀû¿ë,6,1Á¶
PB562846,2021-08-01:16:36:01,¾çÇ°,NV-E36-TM,T8,70.6,2265,12913,16210,1È£±â,1¿­,1129,91,1126,61,296,1121,842,Àû¿ë,6,3Á¶
PB562847,2021-08-01:16:43:11,¾çÇ°,COMMON,T8,73.71,2725,9785,15430,1È£±â,2¿­,1123,106,1124,62,310,1117,845,Àû¿ë,6,4Á¶
PB562848,2021-08-01:16:50:21,¾çÇ°,COMMON,T8,73.71,2725,9754,15380,2È£±â,2¿­,1113,96,1122,68,310,1109,773,Àû¿ë,6,3Á¶
PB562849,2021-08-01:16:57:31,¾çÇ°,GL-E36-TM,T8,75.71,2500,14126,41980,2È£±â,1¿­,1133,94,1125,76,304,1119,859,Àû¿ë,6,4Á¶
PB562850,2021-08-01:17:04:41,¾çÇ°,GL-E36-TM,T8,75.71,2500,14093,41880,3È£±â,1¿­,1126,103,1125,61,275,1116,843,Àû¿ë,6,4Á¶
PB562851,2021-08-01:17:11:51,¾çÇ°,COMMON,T8,75.71,2725,9749,15790,3È£±â,2¿­,1123,79,1126,61,291,1116,760,Àû¿ë,6,1Á¶
PB562852,2021-08-01:17:19:01,¾çÇ°,GL-E36-TM,T8,75.71,2505,9249,13770,1È£±â,1¿­,1132,79,1127,83,319,1116,842,Àû¿ë,6,2Á¶
PB562853,2021-08-01:17:26:11,ºÒ·®,GL-E36-TM,T8,75.71,2505,9249,13770,1È£±â,2¿­,1142,82,1131,69,314,1125,847,¹ÌÀû¿ë,6,4Á¶
PB562854,2021-08-01:17:33:21,¾çÇ°,GL-E36-TM,T8,75.71,2500,9018,13400,2È£±â,1¿­,1132,78,1124,85,316,1112,843,Àû¿ë,6,1Á¶
PB562855,2021-08-01:17:40:31,¾çÇ°,GL-E36-TM,T8,75.71,2500,9018,13400,2È£±â,2¿­,1131,77,1125,95,325,1113,844,Àû¿ë,6,4Á¶
PB562856,2021-08-01:17:47:41,¾çÇ°,GL-E36-TM,T8,75.71,2500,9267,13770,3È£±â,1¿­,1132,77,1124,101,323,1116,843,Àû¿ë,6,4Á¶
PB562857,2021-08-01:17:54:51,¾çÇ°,GL-E36-TM,T8,75.71,2500,9584,14240,3È£±â,2¿­,1131,80,1126,98,331,1113,843,Àû¿ë,6,1Á¶
PB562858,2021-08-01:18:02:01,¾çÇ°,AB/EH36-TM,T8,75.81,2498,9538,14180,1È£±â,1¿­,1130,79,1125,98,321,1114,840,Àû¿ë,6,2Á¶
PB562859,2021-08-01:18:09:11,ºÒ·®,AB/EH36-TM,T8,83.32,2560,10409,17430,1È£±â,2¿­,1124,77,1124,99,342,1112,846,¹ÌÀû¿ë,6,2Á¶
PB562860,2021-08-01:18:16:21,¾çÇ°,AB/EH36-TM,T8,83.32,2560,10409,17430,2È£±â,1¿­,1116,77,1122,100,342,1107,839,Àû¿ë,6,3Á¶
PB562861,2021-08-01:18:23:31,¾çÇ°,AB/EH36-TM,T8,89.63,2560,10381,18700,2È£±â,2¿­,1130,78,1125,100,332,1117,843,Àû¿ë,6,1Á¶
PB562862,2021-08-01:18:30:41,¾çÇ°,AB/EH36-TM,T8,89.63,2560,10381,18700,3È£±â,1¿­,1129,87,1123,104,332,1112,844,Àû¿ë,6,3Á¶
PB562863,2021-08-01:18:37:51,¾çÇ°,AB/EH36-TM,T8,89.63,2560,10381,18700,3È£±â,2¿­,1129,78,1126,100,338,1117,841,Àû¿ë,6,3Á¶
PB562864,2021-08-01:18:45:01,¾çÇ°,BV-B,C0,20.13,3575,39279,66570,3È£±â,1¿­,1129,76,1126,118,336,1113,934,Àû¿ë,8,1Á¶
PB562865,2021-08-01:18:52:11,¾çÇ°,BV-B,C0,20.13,3575,39545,67020,3È£±â,2¿­,1140,68,1132,104,348,1118,911,Àû¿ë,8,4Á¶
PB562866,2021-08-01:18:59:21,¾çÇ°,LR-B,C0,17.1,3370,39613,35840,2È£±â,2¿­,1130,71,1130,112,348,1121,935,Àû¿ë,10,1Á¶
PB562867,2021-08-01:19:06:31,¾çÇ°,JS-SM490YB,C0,14.09,3284,51234,93050,1È£±â,1¿­,1140,80,1131,117,352,1116,915,Àû¿ë,10,2Á¶
PB562868,2021-08-01:19:13:41,¾çÇ°,JS-SM490YB,C0,14.09,3284,51234,93050,1È£±â,2¿­,1142,74,1132,123,353,1127,923,Àû¿ë,10,4Á¶
PB562869,2021-08-01:19:20:51,¾çÇ°,JS-SM490YB,C0,14.09,3284,51234,93050,2È£±â,1¿­,1142,75,1131,122,353,1125,913,Àû¿ë,10,1Á¶
PB562870,2021-08-01:19:28:01,¾çÇ°,BV-B,C0,20.43,3431,41254,68100,3È£±â,1¿­,1134,69,1132,119,343,1117,977,Àû¿ë,8,1Á¶
PB562871,2021-08-01:19:35:11,¾çÇ°,BV-B,C0,20.43,3431,40327,66570,3È£±â,2¿­,1135,68,1142,103,342,1127,985,Àû¿ë,8,3Á¶
PB562872,2021-08-01:19:42:21,¾çÇ°,JS-SM490YB,C0,14.09,3284,51234,93050,1È£±â,1¿­,1143,65,1136,118,354,1123,955,Àû¿ë,10,3Á¶
PB562873,2021-08-01:19:49:31,¾çÇ°,JS-SM490YB,C0,14.09,3284,49142,89250,1È£±â,2¿­,1140,65,1136,119,355,1122,955,Àû¿ë,10,3Á¶
PB562874,2021-08-01:19:56:41,¾çÇ°,JS-SM490YB,C0,14.09,3284,51234,93050,2È£±â,1¿­,1147,83,1141,108,360,1129,950,Àû¿ë,10,4Á¶
PB562875,2021-08-01:20:03:51,¾çÇ°,JS-SM490YB,C0,14.09,3284,49142,89250,2È£±â,2¿­,1136,72,1145,117,360,1139,952,Àû¿ë,10,3Á¶
PB562876,2021-08-01:20:11:01,¾çÇ°,JS-SM490YB,C0,14.09,3284,49142,89250,1È£±â,1¿­,1131,70,1141,120,352,1133,956,Àû¿ë,10,4Á¶
PB562877,2021-08-01:20:18:11,¾çÇ°,JS-SM490YB,C0,14.09,3284,49142,89250,1È£±â,2¿­,1133,69,1143,123,359,1133,920,Àû¿ë,10,1Á¶
PB562878,2021-08-01:20:25:21,¾çÇ°,JS-SM490YB,C0,14.09,3284,44874,81500,2È£±â,2¿­,1145,114,1150,78,348,1142,959,Àû¿ë,10,1Á¶
PB562879,2021-08-01:20:32:31,¾çÇ°,JS-SM490YB,C0,14.09,3284,49142,89250,2È£±â,1¿­,1140,101,1151,95,352,1139,918,Àû¿ë,10,4Á¶
PB562880,2021-08-01:20:39:41,¾çÇ°,JS-SM490YB,C0,14.09,3094,41815,71550,3È£±â,1¿­,1129,65,1148,131,363,1136,930,Àû¿ë,10,3Á¶
PB562881,2021-08-01:20:46:51,ºÒ·®,JS-SM490YB,C0,14.09,3094,41815,85860,3È£±â,2¿­,1151,104,1155,75,349,1140,930,Àû¿ë,9,4Á¶
PB562882,2021-08-01:20:54:01,¾çÇ°,JS-SM490YB,C0,14.09,3094,41815,71550,1È£±â,1¿­,1154,121,1156,72,360,1143,944,Àû¿ë,10,4Á¶
PB562883,2021-08-01:21:01:11,¾çÇ°,JS-SM490YB,C0,14.09,3094,41815,71550,1È£±â,2¿­,1144,88,1154,107,362,1142,930,Àû¿ë,10,2Á¶
PB562884,2021-08-01:21:08:21,¾çÇ°,JS-SM490YB,C0,16.09,3094,39637,77450,2È£±â,2¿­,1144,118,1157,72,343,1149,976,Àû¿ë,10,3Á¶
PB562885,2021-08-01:21:15:31,¾çÇ°,JS-SM490YB,C0,16.09,2813,49732,70680,2È£±â,1¿­,1151,117,1158,80,366,1150,956,Àû¿ë,10,2Á¶
PB562886,2021-08-01:21:22:41,ºÒ·®,KR-B,C0,15.59,3105,54290,82520,3È£±â,1¿­,1148,103,1153,91,356,1144,937,¹ÌÀû¿ë,10,2Á¶
PB562887,2021-08-01:21:29:51,¾çÇ°,JS-SM490YB,C0,18.1,3094,41786,91850,3È£±â,2¿­,1150,118,1158,73,345,1147,950,Àû¿ë,10,4Á¶
PB562888,2021-08-01:21:37:01,ºÒ·®,JS-SM490YB,C0,18.1,3094,41786,91850,1È£±â,1¿­,1158,130,1162,54,345,1155,1004,Àû¿ë,10,2Á¶
PB562889,2021-08-01:21:44:11,¾çÇ°,JS-SM490YB,C0,18.1,3094,41786,91850,1È£±â,2¿­,1159,132,1164,54,358,1155,961,Àû¿ë,10,3Á¶
PB562890,2021-08-01:21:51:21,¾çÇ°,JS-SM490YB,C0,18.1,3094,41786,91850,2È£±â,1¿­,1146,108,1163,88,351,1148,996,Àû¿ë,10,2Á¶
PB562891,2021-08-01:21:58:31,ºÒ·®,JS-SM490YB,C0,18.1,3094,41786,91850,2È£±â,2¿­,1144,128,1159,65,332,1151,995,Àû¿ë,9,4Á¶
PB562892,2021-08-01:22:05:41,¾çÇ°,JS-SM490YB,C0,18.1,3094,41786,91850,3È£±â,1¿­,1141,106,1156,87,356,1151,953,Àû¿ë,10,1Á¶
PB562893,2021-08-01:22:12:51,¾çÇ°,LR-A,C0,17.4,2886,43100,33980,3È£±â,2¿­,1134,119,1158,72,352,1152,956,Àû¿ë,10,4Á¶
PB562894,2021-08-01:22:20:01,¾çÇ°,JS-SM490YB,C0,20.1,3094,39288,95900,1È£±â,1¿­,1167,131,1165,55,333,1151,992,Àû¿ë,8,2Á¶
PB562895,2021-08-01:22:27:11,¾çÇ°,JS-SM490YB,C0,20.1,3094,39288,115080,1È£±â,2¿­,1169,136,1167,56,350,1158,988,Àû¿ë,8,4Á¶
PB562896,2021-08-01:22:34:21,¾çÇ°,JS-SM490A,C0,21.11,3034,43220,86920,3È£±â,1¿­,1135,120,1157,67,345,1149,982,Àû¿ë,8,3Á¶
PB562897,2021-08-01:22:41:31,¾çÇ°,KS-SM400B,C0,14.06,2654,53904,78950,2È£±â,1¿­,1165,135,1164,61,351,1157,967,Àû¿ë,10,2Á¶
PB562898,2021-08-01:22:48:41,¾çÇ°,JS-SM490YB,C0,15.09,2472,43234,50640,2È£±â,2¿­,1143,118,1162,79,347,1154,975,Àû¿ë,10,2Á¶
PB562899,2021-08-01:22:55:51,ºÒ·®,JS-SM490YB,C0,16.09,2552,36794,47440,3È£±â,2¿­,1155,119,1166,72,330,1153,1008,Àû¿ë,10,3Á¶
PB562900,2021-08-01:23:03:01,ºÒ·®,JS-SM490YB,C0,16.09,2512,37380,35580,1È£±â,1¿­,1172,130,1166,62,329,1151,1018,Àû¿ë,10,4Á¶
PB562901,2021-08-01:23:10:11,ºÒ·®,JS-SM490YB,C0,16.09,2561,42940,55560,1È£±â,2¿­,1170,129,1167,64,345,1161,1006,Àû¿ë,10,3Á¶
PB562902,2021-08-01:23:17:21,¾çÇ°,BV-B,C0,15.38,2580,42376,13200,2È£±â,1¿­,1165,113,1164,71,346,1150,999,Àû¿ë,10,1Á¶
PB562903,2021-08-01:23:24:31,ºÒ·®,BV-B,C0,16.6,2476,42678,55080,2È£±â,2¿­,1163,121,1163,70,339,1158,1005,Àû¿ë,10,3Á¶
PB562904,2021-08-01:23:31:41,ºÒ·®,BV-B,C0,18.11,2477,43959,77400,3È£±â,1¿­,1162,134,1162,62,317,1150,1008,Àû¿ë,9,1Á¶
PB562905,2021-08-01:23:38:51,ºÒ·®,JS-SM400B,C0,18.1,2520,42675,61120,3È£±â,2¿­,1167,130,1166,63,319,1161,1012,Àû¿ë,10,3Á¶
PB562906,2021-08-01:23:46:01,ºÒ·®,BV-B,C0,18.62,2761,42867,69200,1È£±â,1¿­,1171,111,1165,60,317,1160,1002,Àû¿ë,10,1Á¶
PB562907,2021-08-01:23:53:11,ºÒ·®,AB/B,C0,19.13,2440,39981,73250,1È£±â,2¿­,1171,110,1167,61,317,1160,1023,Àû¿ë,10,4Á¶
PB562908,2021-08-02:00:00:21,ºÒ·®,JS-SM490YB,C0,20.1,2569,48945,99200,3È£±â,1¿­,1171,92,1166,56,311,1161,1015,Àû¿ë,8,4Á¶
PB562909,2021-08-02:00:07:31,ºÒ·®,KS-SS400,C0,20.1,2469,41070,80000,2È£±â,1¿­,1166,114,1165,60,353,1151,1021,Àû¿ë,8,2Á¶
PB562910,2021-08-02:00:14:41,ºÒ·®,KS-SS400,C0,20.1,2664,45986,57990,2È£±â,2¿­,1159,95,1165,65,318,1157,1011,Àû¿ë,8,1Á¶
PB562911,2021-08-02:00:21:51,ºÒ·®,JS-SM490YB,C0,20.1,2433,42694,65560,3È£±â,2¿­,1172,80,1169,72,328,1159,1013,Àû¿ë,8,3Á¶
PB562912,2021-08-02:00:29:01,ºÒ·®,JS-SM490YB,C0,20.1,2569,48822,98950,1È£±â,2¿­,1162,111,1164,69,316,1150,1019,Àû¿ë,8,2Á¶
PB562913,2021-08-02:00:36:11,ºÒ·®,JS-SM490YB,C0,20.1,2554,48761,98250,1È£±â,1¿­,1169,76,1166,74,330,1160,1006,Àû¿ë,8,2Á¶
PB562914,2021-08-02:00:43:21,ºÒ·®,JS-SM490YB,C0,20.1,2569,44751,90700,2È£±â,1¿­,1176,94,1170,59,319,1158,1026,Àû¿ë,8,1Á¶
PB562915,2021-08-02:00:50:31,ºÒ·®,JS-SM490YB,C0,20.1,2493,38667,76050,2È£±â,2¿­,1171,91,1170,57,315,1159,1027,Àû¿ë,7,4Á¶
PB562916,2021-08-02:00:57:41,ºÒ·®,JS-SM490YB,C0,20.1,2554,45833,92350,3È£±â,1¿­,1175,91,1167,60,314,1154,1020,Àû¿ë,8,3Á¶
PB562917,2021-08-02:01:04:51,ºÒ·®,JS-SM490YB,C0,20.1,2569,48822,98950,3È£±â,2¿­,1175,88,1169,61,314,1162,1014,Àû¿ë,8,1Á¶
PB562918,2021-08-02:01:12:01,ºÒ·®,JS-SM490YB,C0,20.1,2469,33472,65200,1È£±â,1¿­,1173,57,1168,73,325,1154,1022,Àû¿ë,8,3Á¶
PB562919,2021-08-02:01:19:11,ºÒ·®,KR-A,C0,21.15,2684,49908,111200,3È£±â,1¿­,1167,78,1165,63,299,1151,1007,Àû¿ë,8,1Á¶
PB562920,2021-08-02:01:26:21,ºÒ·®,NV-A,C0,22.16,2634,49999,22910,3È£±â,2¿­,1171,89,1167,50,297,1158,1007,Àû¿ë,8,4Á¶
PB562921,2021-08-02:01:33:31,ºÒ·®,JS-SM490YB,C0,20.1,2573,36528,74150,2È£±â,1¿­,1176,73,1169,56,314,1158,1017,Àû¿ë,7,4Á¶
PB562922,2021-08-02:01:40:41,ºÒ·®,LR-B,C0,20.43,2641,42072,17820,2È£±â,2¿­,1175,85,1167,58,330,1157,1006,Àû¿ë,8,3Á¶
PB562923,2021-08-02:01:47:51,ºÒ·®,KR-A,C0,22.66,2782,43466,86040,1È£±â,2¿­,1174,58,1169,82,320,1156,1007,Àû¿ë,8,1Á¶
PB562924,2021-08-02:01:55:01,ºÒ·®,JS-SS400,C0,25.12,2466,31422,76400,1È£±â,1¿­,1166,73,1164,57,298,1154,1022,Àû¿ë,8,3Á¶
PB562925,2021-08-02:02:02:11,ºÒ·®,KS-SM400A,C0,30,2530,37847,90200,3È£±â,1¿­,1168,89,1164,50,296,1153,1031,Àû¿ë,7,4Á¶
PB562926,2021-08-02:02:09:21,ºÒ·®,JS-SS400,C0,35.15,2466,31229,106250,1È£±â,2¿­,1159,61,1162,72,303,1149,1030,Àû¿ë,8,4Á¶
PB562927,2021-08-02:02:16:31,ºÒ·®,JS-SS400,C0,35.15,2466,31229,106250,3È£±â,2¿­,1164,79,1167,61,296,1161,1062,Àû¿ë,8,3Á¶
PB562928,2021-08-02:02:23:41,ºÒ·®,JS-SS400,C0,40.16,2464,25077,77920,2È£±â,1¿­,1174,74,1167,60,312,1158,1078,Àû¿ë,6,3Á¶
PB562929,2021-08-02:02:30:51,ºÒ·®,JS-SS400,C0,40.16,2464,25077,77920,2È£±â,2¿­,1167,77,1165,58,308,1155,1066,Àû¿ë,6,1Á¶
PB562930,2021-08-02:02:38:01,ºÒ·®,JS-SS400,C0,55.2,2503,15286,49740,1È£±â,1¿­,1155,77,1155,55,326,1141,1056,Àû¿ë,6,4Á¶
PB562931,2021-08-02:02:45:11,ºÒ·®,JS-SS400,C0,80.28,2503,10511,33160,1È£±â,2¿­,1157,68,1159,67,312,1146,1068,Àû¿ë,6,3Á¶
PB562932,2021-08-02:02:52:21,ºÒ·®,JS-SM490A,C0,40.16,2170,33415,45720,3È£±â,1¿­,1155,73,1161,55,309,1146,1054,Àû¿ë,6,3Á¶
PB562933,2021-08-02:02:59:31,ºÒ·®,KS-SM490B,C0,35.15,2000,29862,32960,2È£±â,1¿­,1162,80,1162,47,326,1147,1054,Àû¿ë,8,4Á¶
PB562934,2021-08-02:03:06:41,ºÒ·®,KS-SM490B,C0,35.15,2000,29862,32960,2È£±â,2¿­,1159,83,1160,52,330,1146,1053,Àû¿ë,8,1Á¶
PB562935,2021-08-02:03:13:51,¾çÇ°,V42JBN3,C3,32.06,2200,37440,62190,3È£±â,2¿­,1172,78,1167,52,295,1162,902,Àû¿ë,8,2Á¶
PB562936,2021-08-02:03:21:01,¾çÇ°,V42JBN3,C3,32.06,2200,37440,62190,1È£±â,1¿­,1163,77,1160,64,309,1146,907,Àû¿ë,8,1Á¶
PB562937,2021-08-02:03:28:11,ºÒ·®,V42JBN3,C3,32.06,2200,37440,62190,1È£±â,2¿­,1166,75,1166,72,316,1159,901,¹ÌÀû¿ë,8,2Á¶
PB562938,2021-08-02:03:35:21,ºÒ·®,LR-A,C0,22.15,2275,36504,28880,2È£±â,1¿­,1162,74,1163,65,322,1158,1005,Àû¿ë,7,1Á¶
PB562939,2021-08-02:03:42:31,ºÒ·®,KS-SM400B,C0,22.2,2200,36463,13980,2È£±â,2¿­,1164,71,1165,73,319,1159,1006,Àû¿ë,8,1Á¶
PB562940,2021-08-02:03:49:41,ºÒ·®,KR-A,C0,21.14,2200,41688,30440,3È£±â,1¿­,1174,76,1167,49,302,1153,1037,Àû¿ë,8,4Á¶
PB562941,2021-08-02:03:56:51,¾çÇ°,JS-SM490YB,C0,20.1,2569,44628,72360,3È£±â,2¿­,1173,78,1167,55,309,1156,976,Àû¿ë,8,3Á¶
PB562942,2021-08-02:04:04:01,ºÒ·®,JS-SM490YB,C0,20.1,2574,45600,92600,1È£±â,1¿­,1165,78,1163,71,314,1157,1004,Àû¿ë,8,4Á¶
PB562943,2021-08-02:04:11:11,ºÒ·®,JS-SS400,C1,20.18,2240,36748,65200,1È£±â,2¿­,1171,99,1167,54,318,1156,1005,Àû¿ë,8,4Á¶
PB562944,2021-08-02:04:18:21,ºÒ·®,JS-SM490YB,C0,20.1,2040,42841,68950,2È£±â,1¿­,1165,76,1165,62,319,1150,1024,Àû¿ë,8,2Á¶
PB562945,2021-08-02:04:25:31,ºÒ·®,LR-B,C0,20.13,2200,43492,60480,2È£±â,2¿­,1161,62,1166,75,316,1154,1027,Àû¿ë,8,4Á¶
PB562946,2021-08-02:04:32:41,ºÒ·®,JS-SM490YB,C0,20.1,2160,41723,71100,3È£±â,1¿­,1170,66,1167,60,306,1162,1018,Àû¿ë,8,4Á¶
PB562947,2021-08-02:04:39:51,ºÒ·®,JS-SM490YB,C0,20.1,2221,43117,75550,3È£±â,2¿­,1171,65,1167,64,306,1161,1030,Àû¿ë,8,1Á¶
PB562948,2021-08-02:04:47:01,ºÒ·®,JS-SM490YB,C0,20.1,2232,43728,77000,1È£±â,1¿­,1169,77,1165,73,314,1158,1031,Àû¿ë,8,4Á¶
PB562949,2021-08-02:04:54:11,ºÒ·®,JS-SM490YB,C0,20.1,2221,42061,73700,1È£±â,2¿­,1177,88,1171,58,311,1162,1035,Àû¿ë,8,3Á¶
PB562950,2021-08-02:05:01:21,ºÒ·®,BV-AH32,C0,19.62,2082,43753,42090,2È£±â,1¿­,1161,74,1162,54,311,1157,1016,Àû¿ë,10,4Á¶
PB562951,2021-08-02:05:08:31,ºÒ·®,JS-SM490YA,C0,19.1,2040,38774,35580,2È£±â,2¿­,1172,72,1166,54,308,1152,1027,Àû¿ë,10,3Á¶
PB562952,2021-08-02:05:15:41,ºÒ·®,JS-SM490YB,C0,20.1,2000,40846,64450,3È£±â,1¿­,1170,67,1166,64,307,1159,1035,Àû¿ë,8,1Á¶
PB562953,2021-08-02:05:22:51,ºÒ·®,BV-AH32,C0,19.12,2102,43709,41370,3È£±â,2¿­,1147,56,1161,73,324,1150,1017,Àû¿ë,10,3Á¶
PB562954,2021-08-02:05:30:01,ºÒ·®,JS-SM490YA,C0,19.1,2040,38774,35580,1È£±â,1¿­,1164,76,1162,69,318,1153,1029,Àû¿ë,10,2Á¶
PB562955,2021-08-02:05:37:11,ºÒ·®,BV-B,C0,18.4,2200,43648,55480,1È£±â,2¿­,1166,80,1165,61,317,1160,1014,Àû¿ë,10,4Á¶
PB562956,2021-08-02:05:44:21,ºÒ·®,KS-SM400B,C0,18.16,2350,42327,42540,2È£±â,1¿­,1156,66,1163,61,295,1151,1010,Àû¿ë,10,2Á¶
PB562957,2021-08-02:05:51:31,ºÒ·®,BV-B,C0,18.11,2280,40384,39270,2È£±â,2¿­,1160,65,1165,61,304,1158,1015,Àû¿ë,10,1Á¶
PB562958,2021-08-02:05:58:41,¾çÇ°,JS-SM490YB,C0,16.09,2221,43596,61150,3È£±â,1¿­,1169,64,1164,61,308,1155,0,Àû¿ë,10,3Á¶
PB562959,2021-08-02:06:05:51,¾çÇ°,JS-SM490YB,C0,16.09,2221,43596,61150,3È£±â,2¿­,1163,57,1166,67,303,1158,0,Àû¿ë,10,4Á¶
PB562960,2021-08-02:06:13:01,¾çÇ°,JS-SM490YB,C0,16.09,2221,43596,61150,1È£±â,1¿­,1166,68,1161,103,343,1150,999,Àû¿ë,10,4Á¶
PB562961,2021-08-02:06:20:11,¾çÇ°,JS-SM490YB,C0,16.09,2262,43156,61650,1È£±â,2¿­,1176,85,1165,87,346,1150,1000,Àû¿ë,10,2Á¶
PB562962,2021-08-02:06:27:21,¾çÇ°,KS-SS400,C0,20.1,2675,54279,45820,3È£±â,1¿­,1159,70,1157,89,293,1147,991,Àû¿ë,8,1Á¶
PB562963,2021-08-02:06:34:31,¾çÇ°,KR-A,C0,22.66,2783,46379,91840,3È£±â,2¿­,1163,68,1159,83,291,1151,995,Àû¿ë,8,4Á¶
PB562964,2021-08-02:06:41:41,¾çÇ°,KS-SM490B,C0,14.06,2784,50215,77150,2È£±â,1¿­,1143,59,1156,103,357,1144,945,Àû¿ë,10,3Á¶
PB562965,2021-08-02:06:48:51,¾çÇ°,KS-SM490B,C0,14.06,2784,50281,77250,2È£±â,2¿­,1161,78,1157,83,308,1145,941,Àû¿ë,10,4Á¶
PB562966,2021-08-02:06:56:01,¾çÇ°,AB/AH32,C0,16.09,2733,48841,67440,1È£±â,1¿­,1169,64,1158,94,328,1147,962,Àû¿ë,10,2Á¶
PB562967,2021-08-02:07:03:11,¾çÇ°,LR-AH32,C0,15.59,2695,52998,34960,1È£±â,2¿­,1176,84,1163,78,327,1155,952,Àû¿ë,10,1Á¶
PB562968,2021-08-02:07:10:21,¾çÇ°,KR-A,C0,22.66,2783,46379,91840,3È£±â,1¿­,1161,68,1156,85,290,1146,979,Àû¿ë,8,1Á¶
PB562969,2021-08-02:07:17:31,¾çÇ°,KR-A,C0,22.66,2783,46379,91840,3È£±â,2¿­,1163,68,1158,85,288,1147,993,Àû¿ë,8,3Á¶
PB562970,2021-08-02:07:24:41,ºÒ·®,JS-SM490A,C0,30.13,2288,30730,33260,2È£±â,2¿­,1167,81,1157,80,297,1149,1038,Àû¿ë,8,4Á¶
PB562971,2021-08-02:07:31:51,ºÒ·®,NV-B,C0,30.24,2240,38947,20710,2È£±â,1¿­,1155,74,1153,92,350,1140,1004,Àû¿ë,8,4Á¶
PB562972,2021-08-02:07:39:01,ºÒ·®,JS-SM490A,C0,30.13,2288,30730,33260,1È£±â,1¿­,1164,66,1158,92,304,1146,1022,Àû¿ë,8,1Á¶
PB562973,2021-08-02:07:46:11,ºÒ·®,JS-SM490A,C0,30.13,2288,30730,33260,1È£±â,2¿­,1163,61,1159,87,308,1150,1024,Àû¿ë,8,2Á¶
PB562974,2021-08-02:07:53:21,ºÒ·®,JS-SM490A,C0,30.13,2288,30730,33260,2È£±â,1¿­,1154,72,1155,85,276,1146,1029,Àû¿ë,8,3Á¶
PB562975,2021-08-02:08:00:31,ºÒ·®,JS-SM490A,C0,40.16,2157,30705,41760,3È£±â,1¿­,1162,78,1156,78,284,1146,1043,Àû¿ë,6,1Á¶
PB562976,2021-08-02:08:07:41,ºÒ·®,JS-SM490A,C0,40.16,2157,30705,41760,3È£±â,2¿­,1154,65,1156,96,288,1150,1046,Àû¿ë,6,1Á¶
PB562977,2021-08-02:08:14:51,ºÒ·®,JS-SM490A,C0,30.13,2288,30730,33260,2È£±â,2¿­,1162,82,1156,92,310,1147,1035,Àû¿ë,8,1Á¶
PB562978,2021-08-02:08:22:01,ºÒ·®,JS-SM490A,C0,30.13,2288,30730,33260,1È£±â,1¿­,1164,77,1157,95,289,1149,1031,Àû¿ë,8,1Á¶
PB562979,2021-08-02:08:29:11,ºÒ·®,JS-SM490A,C0,30.13,2288,30730,33260,1È£±â,2¿­,1160,65,1158,88,278,1149,1032,Àû¿ë,8,1Á¶
PB562980,2021-08-02:08:36:21,ºÒ·®,JS-SM490A,C0,30.13,2288,30730,33260,2È£±â,1¿­,1153,74,1155,94,285,1146,1020,Àû¿ë,8,1Á¶
PB562981,2021-08-02:08:43:31,ºÒ·®,JS-SM490A,C0,30.13,2288,30730,33260,2È£±â,2¿­,1160,71,1157,97,294,1148,1012,Àû¿ë,8,3Á¶
PB562982,2021-08-02:08:50:41,ºÒ·®,JS-SM490A,C0,30.13,2288,30730,33260,3È£±â,1¿­,1164,62,1159,84,279,1148,1034,Àû¿ë,8,2Á¶
PB562983,2021-08-02:08:57:51,ºÒ·®,JS-SM490A,C0,30.13,2288,30730,33260,3È£±â,2¿­,1165,79,1158,85,291,1146,1032,Àû¿ë,8,3Á¶
PB562984,2021-08-02:09:05:01,ºÒ·®,JS-SM490A,C0,30.13,2288,30730,33260,1È£±â,1¿­,1155,73,1154,93,284,1141,1022,Àû¿ë,8,1Á¶
PB562985,2021-08-02:09:12:11,ºÒ·®,JS-SM490A,C0,30.13,2288,30730,33260,1È£±â,2¿­,1163,105,1159,51,284,1148,1034,Àû¿ë,8,4Á¶
PB562986,2021-08-02:09:19:21,ºÒ·®,JS-SM490A,C0,30.13,2288,30730,33260,2È£±â,1¿­,1151,65,1155,90,277,1148,1031,Àû¿ë,8,2Á¶
PB562987,2021-08-02:09:26:31,ºÒ·®,JS-SM490A,C0,40.16,2157,30705,41760,3È£±â,1¿­,1159,103,1155,52,271,1148,1053,Àû¿ë,6,3Á¶
PB562988,2021-08-02:09:33:41,ºÒ·®,JS-SM490A,C0,40.16,2157,30705,41760,3È£±â,2¿­,1158,73,1156,91,290,1141,1053,Àû¿ë,6,1Á¶
PB562989,2021-08-02:09:40:51,ºÒ·®,KR-A,C0,22.66,2339,34345,42870,2È£±â,2¿­,1143,67,1153,97,286,1148,1007,Àû¿ë,8,1Á¶
PB562990,2021-08-02:09:48:01,ºÒ·®,KR-A,C0,22.66,2339,34345,42870,1È£±â,1¿­,1160,107,1156,60,285,1145,1006,Àû¿ë,8,4Á¶
PB562991,2021-08-02:09:55:11,¾çÇ°,KR-A,C0,22.66,2339,34345,42870,1È£±â,2¿­,1153,91,1153,59,282,1142,997,Àû¿ë,8,4Á¶
PB562992,2021-08-02:10:02:21,ºÒ·®,NV-A32,C0,20.13,2000,41861,26460,2È£±â,1¿­,1158,88,1153,53,279,1143,1002,Àû¿ë,8,4Á¶
PB562993,2021-08-02:10:09:31,ºÒ·®,JS-SM490YB,C0,20.1,2231,42412,74650,2È£±â,2¿­,1155,95,1154,44,272,1147,986,Àû¿ë,7,4Á¶
PB562994,2021-08-02:10:16:41,ºÒ·®,JS-SM490A,C0,40.16,2157,30705,41760,3È£±â,1¿­,1158,105,1154,52,270,1143,1043,Àû¿ë,6,1Á¶
PB562995,2021-08-02:10:23:51,ºÒ·®,JS-SM490A,C0,40.16,2157,30705,41760,3È£±â,2¿­,1161,105,1155,58,281,1143,1029,Àû¿ë,6,2Á¶
PB562996,2021-08-02:10:31:01,ºÒ·®,LR-AH32,C0,19.12,2329,36874,38670,1È£±â,1¿­,1159,99,1154,56,280,1147,1019,Àû¿ë,10,2Á¶
PB562997,2021-08-02:10:38:11,¾çÇ°,LR-AH32,C0,19.12,2000,42940,38670,1È£±â,2¿­,1150,82,1150,58,279,1139,989,Àû¿ë,10,2Á¶
PB562998,2021-08-02:10:45:21,ºÒ·®,JS-SM490YB,C0,20.1,2040,42841,55160,2È£±â,1¿­,1149,96,1149,44,267,1134,1021,Àû¿ë,8,4Á¶
PB562999,2021-08-02:10:52:31,¾çÇ°,JS-SM490YB,C0,20.1,2219,36558,51200,2È£±â,2¿­,1151,98,1151,40,264,1146,996,Àû¿ë,8,3Á¶
PB563000,2021-08-02:10:59:41,ºÒ·®,JS-SM490YB,C0,20.1,2040,42841,55160,3È£±â,1¿­,1154,91,1152,59,277,1138,1010,Àû¿ë,8,1Á¶
PB563001,2021-08-02:11:06:51,ºÒ·®,JS-SM490YB,C0,20.1,2130,42995,72250,3È£±â,2¿­,1150,97,1151,60,277,1136,1012,Àû¿ë,8,3Á¶
PB563002,2021-08-02:11:14:01,ºÒ·®,JS-SM490YB,C0,20.1,2221,41519,72750,1È£±â,1¿­,1154,101,1152,53,279,1142,1002,Àû¿ë,7,2Á¶
PB563003,2021-08-02:11:21:11,ºÒ·®,JS-SM490A,C0,50.19,2503,18850,55770,1È£±â,2¿­,1132,93,1141,55,278,1132,1032,Àû¿ë,6,4Á¶
PB563004,2021-08-02:11:28:21,ºÒ·®,KS-SM400A,C0,40,2463,21502,33260,2È£±â,1¿­,1139,101,1144,38,257,1138,1029,Àû¿ë,6,1Á¶
PB563005,2021-08-02:11:35:31,ºÒ·®,JS-SS400,C0,40.16,2463,16858,39270,2È£±â,2¿­,1139,103,1147,51,267,1139,1034,Àû¿ë,6,2Á¶
PB563006,2021-08-02:11:42:41,ºÒ·®,JS-SM490A,C0,38.16,2464,17856,39540,3È£±â,1¿­,1145,98,1150,60,274,1139,1048,Àû¿ë,8,3Á¶
PB563007,2021-08-02:11:49:51,ºÒ·®,KS-SM490A,C0,30.13,2528,27327,32680,3È£±â,2¿­,1149,89,1152,54,273,1140,1019,Àû¿ë,8,1Á¶
PB563008,2021-08-02:11:57:01,ºÒ·®,JS-SS400,C0,25.12,2466,31422,76400,1È£±â,1¿­,1145,101,1148,47,275,1139,1023,Àû¿ë,8,3Á¶
PB563009,2021-08-02:12:04:11,ºÒ·®,NV-A,C0,25.18,2518,36325,36160,1È£±â,2¿­,1129,97,1137,46,260,1131,1020,Àû¿ë,8,4Á¶
PB563010,2021-08-02:12:11:21,ºÒ·®,LR-A,C0,24.17,2577,41967,41040,2È£±â,1¿­,1135,96,1145,50,260,1136,1003,Àû¿ë,8,3Á¶
PB563011,2021-08-02:12:18:31,ºÒ·®,KR-A,C0,22.66,2339,34345,42870,2È£±â,2¿­,1133,103,1144,44,261,1134,1011,Àû¿ë,8,2Á¶
PB563012,2021-08-02:12:25:41,ºÒ·®,KR-A,C0,22.66,2339,34345,42870,3È£±â,1¿­,1135,88,1147,65,260,1134,1007,Àû¿ë,8,2Á¶
PB563013,2021-08-02:12:32:51,ºÒ·®,KR-A,C0,22.66,2339,34345,42870,3È£±â,2¿­,1133,89,1148,63,269,1135,1005,Àû¿ë,8,4Á¶
PB563014,2021-08-02:12:40:01,¾çÇ°,KR-A,C0,22.66,2339,34345,42870,1È£±â,1¿­,1139,64,1145,50,262,1137,998,Àû¿ë,8,2Á¶
PB563015,2021-08-02:12:47:11,ºÒ·®,LR-AH32,C0,19.13,2529,36942,42090,1È£±â,2¿­,1133,61,1141,46,267,1134,1006,Àû¿ë,10,4Á¶
PB563016,2021-08-02:12:54:21,¾çÇ°,LR-AH32,C0,19.63,2549,35718,14030,2È£±â,1¿­,1141,59,1147,48,257,1137,987,Àû¿ë,10,4Á¶
PB563017,2021-08-02:13:01:31,¾çÇ°,JS-SM400B,C0,18.1,2520,42675,61120,2È£±â,2¿­,1128,104,1146,52,271,1135,980,Àû¿ë,10,1Á¶
PB563018,2021-08-02:13:08:41,ºÒ·®,JS-SM490YB,C0,16.09,2559,37250,36120,3È£±â,1¿­,1138,57,1148,57,261,1142,968,Àû¿ë,9,3Á¶
PB563019,2021-08-02:13:15:51,¾çÇ°,JS-SM490YB,C0,16.09,2559,37250,36120,3È£±â,2¿­,1140,107,1148,49,270,1135,973,Àû¿ë,10,3Á¶
PB563020,2021-08-02:13:23:01,ºÒ·®,JS-SM490YB,C0,16.09,2559,37250,36120,1È£±â,1¿­,1153,67,1151,44,269,1138,976,¹ÌÀû¿ë,10,3Á¶
PB563021,2021-08-02:13:30:11,¾çÇ°,NK-KA32,C0,15.08,2671,43613,13790,1È£±â,2¿­,1131,61,1138,47,258,1127,956,Àû¿ë,10,1Á¶
PB563022,2021-08-02:13:37:21,ºÒ·®,JS-SM490YB,C0,16.09,2512,37380,35580,2È£±â,1¿­,1140,54,1149,50,257,1137,971,Àû¿ë,9,1Á¶
PB563023,2021-08-02:13:44:31,ºÒ·®,JS-SM490YB,C0,16.09,2512,37380,35580,2È£±â,2¿­,1152,73,1153,35,264,1144,985,Àû¿ë,9,4Á¶
PB563024,2021-08-02:13:51:41,ºÒ·®,JS-SM490YB,C0,16.09,2512,37380,35580,3È£±â,1¿­,1144,56,1150,59,273,1139,972,¹ÌÀû¿ë,10,4Á¶
PB563025,2021-08-02:13:58:51,¾çÇ°,JS-SM490YB,C0,16.09,2512,37380,35580,3È£±â,2¿­,1149,71,1151,51,268,1146,973,Àû¿ë,10,2Á¶
PB563026,2021-08-02:14:06:01,¾çÇ°,JS-SM490YB,C0,16.09,2512,37380,35580,1È£±â,1¿­,1145,62,1147,49,266,1140,968,Àû¿ë,10,4Á¶
PB563027,2021-08-02:14:13:11,¾çÇ°,JS-SM490YB,C0,15.09,2471,42431,49680,1È£±â,2¿­,1121,60,1132,49,246,1123,969,Àû¿ë,10,3Á¶
PB563028,2021-08-02:14:20:21,¾çÇ°,JS-SM490YB,C0,15.09,2471,42431,49680,2È£±â,1¿­,1138,58,1149,59,268,1135,973,Àû¿ë,10,4Á¶
PB563029,2021-08-02:14:27:31,¾çÇ°,GL-A32,C0,15.08,2611,42641,52720,2È£±â,2¿­,1148,60,1152,43,268,1145,993,Àû¿ë,10,3Á¶
PB563030,2021-08-02:14:34:41,¾çÇ°,BV-AH32,C0,15.08,2671,42126,39960,3È£±â,1¿­,1140,63,1149,62,267,1139,957,Àû¿ë,10,3Á¶
PB563031,2021-08-02:14:41:51,ºÒ·®,KR-A,C0,21.15,2782,44880,82920,3È£±â,2¿­,1146,64,1151,62,267,1141,971,Àû¿ë,7,1Á¶
PB563032,2021-08-02:14:49:01,¾çÇ°,JS-SS400,C0,22.15,2572,45995,82280,1È£±â,1¿­,1134,61,1140,55,267,1130,972,Àû¿ë,8,1Á¶
PB563033,2021-08-02:14:56:11,¾çÇ°,KR-A,C0,21.15,2782,44880,82920,1È£±â,2¿­,1114,60,1130,58,254,1119,959,Àû¿ë,8,1Á¶
PB563034,2021-08-02:15:03:21,¾çÇ°,KS-SM400B,C0,20,2682,46025,96900,2È£±â,1¿­,1136,57,1147,57,271,1142,956,Àû¿ë,8,1Á¶
PB563035,2021-08-02:15:10:31,¾çÇ°,KS-SS400,C0,20.1,2533,48490,96900,2È£±â,2¿­,1135,55,1147,47,256,1134,958,Àû¿ë,8,3Á¶
PB563036,2021-08-02:15:17:41,¾çÇ°,BV-AH32,C0,20.14,2477,43538,68200,3È£±â,1¿­,1137,75,1145,48,269,1136,976,Àû¿ë,8,4Á¶
PB563037,2021-08-02:15:24:51,¾çÇ°,JS-SM490YB,C0,16.09,3094,41710,81500,3È£±â,2¿­,1133,68,1145,48,268,1136,913,Àû¿ë,10,3Á¶
PB563038,2021-08-02:15:32:01,¾çÇ°,JS-SM490YB,C0,16.09,2813,49732,70680,1È£±â,1¿­,1137,61,1142,55,269,1136,945,Àû¿ë,10,2Á¶
PB563039,2021-08-02:15:39:11,¾çÇ°,JS-SM490YB,C0,16.09,2813,49732,70680,1È£±â,2¿­,1125,53,1138,66,262,1131,934,Àû¿ë,10,4Á¶
PB563040,2021-08-02:15:46:21,¾çÇ°,BV-B,C0,17.4,3015,38973,64200,2È£±â,1¿­,1110,64,1142,52,259,1132,951,Àû¿ë,10,3Á¶
PB563041,2021-08-02:15:53:31,¾çÇ°,NV-A32,C0,17.1,3103,49216,41000,3È£±â,1¿­,1126,74,1147,55,265,1141,939,Àû¿ë,10,4Á¶
PB563042,2021-08-02:16:00:41,ºÒ·®,BV-AH32,C0,17.1,2895,54218,63210,3È£±â,2¿­,1140,64,1154,54,270,1143,947,Àû¿ë,9,1Á¶
PB563043,2021-08-02:16:07:51,¾çÇ°,JS-SM490YB,C0,18.1,3094,29435,51760,2È£±â,2¿­,1112,57,1145,57,263,1140,970,Àû¿ë,10,3Á¶
PB563044,2021-08-02:16:15:01,¾çÇ°,JS-SM490YB,C0,18.1,3094,36532,80300,1È£±â,1¿­,1124,62,1139,57,272,1127,975,Àû¿ë,10,1Á¶
PB563045,2021-08-02:16:22:11,¾çÇ°,JS-SM490YB,C0,18.1,3094,36532,80300,2È£±â,2¿­,1124,62,1148,52,245,1143,982,Àû¿ë,10,4Á¶
PB563046,2021-08-02:16:29:21,ºÒ·®,JS-SM490YB,C0,18.1,3094,41786,91850,1È£±â,2¿­,1115,58,1136,64,259,1127,971,Àû¿ë,9,4Á¶
PB563047,2021-08-02:16:36:31,¾çÇ°,JS-SM490YB,C0,18.1,3094,41786,91850,2È£±â,1¿­,1126,62,1152,59,252,1138,979,Àû¿ë,10,3Á¶
PB563048,2021-08-02:16:43:41,ºÒ·®,JS-SS400,C0,25.12,3082,37449,91040,3È£±â,1¿­,1129,63,1151,58,264,1143,991,Àû¿ë,7,3Á¶
PB563049,2021-08-02:16:50:51,ºÒ·®,AB/A,C0,23.16,3181,38991,45100,3È£±â,2¿­,1133,64,1154,56,257,1142,988,Àû¿ë,7,4Á¶
PB563050,2021-08-02:16:58:01,¾çÇ°,JS-SM490YB,C0,20.1,3034,38978,74640,1È£±â,1¿­,1134,53,1143,58,264,1130,977,Àû¿ë,8,2Á¶
PB563051,2021-08-02:17:05:11,¾çÇ°,JS-SM490A,C0,20.1,2934,37132,51570,1È£±â,2¿­,1115,51,1139,70,250,1131,983,Àû¿ë,8,1Á¶
PB563052,2021-08-02:17:12:21,¾çÇ°,JS-SM490YB,C0,20.1,2864,37198,50430,2È£±â,1¿­,1141,63,1161,57,251,1152,995,Àû¿ë,8,1Á¶
PB563053,2021-08-02:17:19:31,¾çÇ°,JS-SM490YB,C0,20.1,2864,37198,50430,2È£±â,2¿­,1149,49,1160,57,249,1152,985,Àû¿ë,8,2Á¶
PB563054,2021-08-02:17:26:41,¾çÇ°,LR-AH32,C3,22.15,3133,32234,35120,3È£±â,1¿­,1130,66,1150,58,289,1139,984,Àû¿ë,8,1Á¶
PB563055,2021-08-02:17:33:51,¾çÇ°,LR-AH36,C3,25.19,2998,31020,55170,3È£±â,2¿­,1140,66,1155,55,258,1148,899,Àû¿ë,8,4Á¶
PB563056,2021-08-02:17:41:01,¾çÇ°,JS-SS400,C0,25.12,3082,37449,91040,3È£±â,1¿­,1142,62,1158,56,262,1147,992,Àû¿ë,8,3Á¶
PB563057,2021-08-02:17:48:11,¾çÇ°,A709-36,C0,26.24,2800,28920,33360,1È£±â,1¿­,1150,63,1154,59,264,1146,993,Àû¿ë,8,2Á¶
PB563058,2021-08-02:17:55:21,¾çÇ°,JS-SM490A,C0,24.11,3034,20723,23800,1È£±â,2¿­,1135,53,1149,73,264,1134,987,Àû¿ë,8,2Á¶
PB563059,2021-08-02:18:02:31,¾çÇ°,NV-A,C0,25.18,2881,40423,46040,3È£±â,2¿­,1144,63,1159,58,265,1152,989,Àû¿ë,8,3Á¶
PB563060,2021-08-02:18:09:41,¾çÇ°,NV-A,C0,24.18,2848,31724,17150,2È£±â,2¿­,1136,49,1160,71,262,1149,976,Àû¿ë,8,4Á¶
PB563061,2021-08-02:18:16:51,¾çÇ°,JS-SM490A,C0,30.13,3082,25145,73320,2È£±â,1¿­,1172,74,1166,59,262,1157,972,Àû¿ë,8,1Á¶
PB563062,2021-08-02:18:24:01,ºÒ·®,JS-SS400,C0,38.16,3077,18996,35020,1È£±â,1¿­,1168,68,1163,57,262,1149,1009,Àû¿ë,8,1Á¶
PB563063,2021-08-02:18:31:11,ºÒ·®,KS-SM490B,C0,30.13,3478,28166,46340,3È£±â,1¿­,1145,65,1159,53,259,1149,1009,Àû¿ë,7,1Á¶
PB563064,2021-08-02:18:38:21,ºÒ·®,AB/A,C0,25.18,3379,32519,65160,3È£±â,2¿­,1137,52,1167,66,260,1154,989,¹ÌÀû¿ë,8,1Á¶
PB563065,2021-08-02:18:45:31,¾çÇ°,BV-B,C0,20.44,3280,37811,59700,1È£±â,2¿­,1133,61,1149,76,264,1140,970,Àû¿ë,8,1Á¶
PB563066,2021-08-02:18:52:41,¾çÇ°,LR-B,C0,20.43,3209,34217,17610,2È£±â,1¿­,1144,65,1161,63,264,1153,987,Àû¿ë,8,4Á¶
PB563067,2021-08-02:18:59:51,¾çÇ°,BV-B,C0,20.43,3269,34486,54240,2È£±â,2¿­,1142,58,1162,70,272,1155,981,Àû¿ë,8,3Á¶
PB563068,2021-08-02:19:07:01,¾çÇ°,LR-A,C0,20.63,3433,38779,64680,1È£±â,2¿­,1126,57,1144,68,224,1129,972,Àû¿ë,8,3Á¶
PB563069,2021-08-02:19:14:11,¾çÇ°,BV-AH32,C0,19.63,3297,28717,29180,1È£±â,1¿­,1176,68,1168,58,269,1155,960,Àû¿ë,10,3Á¶
PB563070,2021-08-02:19:21:21,¾çÇ°,BV-AH32,C0,19.63,3297,29012,29480,2È£±â,2¿­,1168,64,1168,61,268,1160,979,Àû¿ë,10,3Á¶
PB563071,2021-08-02:19:28:31,ºÒ·®,BV-B,C0,19.13,3276,42869,63270,2È£±â,1¿­,1157,63,1161,62,224,1155,975,Àû¿ë,9,1Á¶
PB563072,2021-08-02:19:35:41,¾çÇ°,BV-B,C0,19.13,3281,42702,84160,3È£±â,1¿­,1158,73,1166,56,234,1151,980,Àû¿ë,10,4Á¶
PB563073,2021-08-02:19:42:51,¾çÇ°,LR-B,C0,19.12,3586,41023,44160,3È£±â,2¿­,1176,72,1169,55,269,1154,976,Àû¿ë,10,1Á¶
PB563074,2021-08-02:19:50:01,¾çÇ°,BV-AH32,C0,19.63,3297,28815,29280,1È£±â,1¿­,1162,72,1159,56,238,1154,975,Àû¿ë,10,3Á¶
PB563075,2021-08-02:19:57:11,¾çÇ°,LR-AH32,C0,18.11,3231,42474,19510,1È£±â,2¿­,1158,65,1159,68,239,1154,971,Àû¿ë,10,2Á¶
PB563076,2021-08-02:20:04:21,ºÒ·®,NV-B,C0,17.6,3571,43172,63900,2È£±â,1¿­,1158,71,1168,56,221,1157,962,Àû¿ë,9,4Á¶
PB563077,2021-08-02:20:11:31,ºÒ·®,AB/B,C0,18.11,3599,34418,35220,2È£±â,2¿­,1115,57,1160,71,236,1151,964,¹ÌÀû¿ë,10,3Á¶
PB563078,2021-08-02:20:18:41,¾çÇ°,BV-B,C0,16.39,3299,36847,31280,3È£±â,1¿­,1165,72,1164,56,233,1151,969,Àû¿ë,10,2Á¶
PB563079,2021-08-02:20:25:51,¾çÇ°,LR-B,C0,16.09,3500,38907,51600,3È£±â,2¿­,1155,71,1164,56,233,1153,945,Àû¿ë,10,2Á¶
PB563080,2021-08-02:20:33:01,¾çÇ°,AB/B,C0,14.07,3435,54218,82280,1È£±â,1¿­,1145,61,1155,68,229,1150,886,Àû¿ë,10,2Á¶
PB563081,2021-08-02:20:40:11,¾çÇ°,LR-AH32,C0,13.06,3352,48799,33540,1È£±â,2¿­,1134,68,1149,75,240,1143,898,Àû¿ë,10,2Á¶
PB563082,2021-08-02:20:47:21,ºÒ·®,LR-B,C0,13.06,3495,53947,77320,2È£±â,1¿­,1172,78,1171,48,227,1165,923,Àû¿ë,9,4Á¶
PB563083,2021-08-02:20:54:31,¾çÇ°,NV-A32,C0,13.06,3505,54016,19410,3È£±â,1¿­,1169,64,1170,61,235,1157,929,Àû¿ë,10,3Á¶
PB563084,2021-08-02:21:01:41,¾çÇ°,KR-AH32,C0,13.56,3345,53726,38260,3È£±â,2¿­,1172,68,1173,57,228,1163,916,Àû¿ë,10,4Á¶
PB563085,2021-08-02:21:08:51,¾çÇ°,LR-AH32,C0,12.05,3405,41199,26540,2È£±â,2¿­,1175,76,1174,58,230,1166,907,Àû¿ë,10,1Á¶
PB563086,2021-08-02:21:16:01,¾çÇ°,LR-AH32,C0,12.05,3405,41199,26540,1È£±â,1¿­,1184,72,1174,58,229,1169,905,Àû¿ë,10,1Á¶
PB563087,2021-08-02:21:23:11,¾çÇ°,NK-KA32,C0,12.05,3310,42701,13370,1È£±â,2¿­,1183,63,1173,69,239,1163,911,Àû¿ë,10,3Á¶
PB563088,2021-08-02:21:30:21,¾çÇ°,AB/B,C0,13.06,3201,43209,56720,2È£±â,1¿­,1174,73,1170,51,229,1155,937,Àû¿ë,10,4Á¶
PB563089,2021-08-02:21:37:31,¾çÇ°,NV-B,C0,17.6,3579,36988,54870,2È£±â,2¿­,1184,91,1169,53,231,1163,964,Àû¿ë,10,2Á¶
PB563090,2021-08-02:21:44:41,¾çÇ°,BV-B,C0,17.4,3279,35031,47070,3È£±â,1¿­,1168,72,1167,64,243,1161,984,Àû¿ë,10,4Á¶
PB563091,2021-08-02:21:51:51,¾çÇ°,LR-B,C0,19.12,3586,41023,44160,3È£±â,2¿­,1175,75,1170,60,241,1164,993,Àû¿ë,10,1Á¶
PB563092,2021-08-02:21:59:01,¾çÇ°,LR-B,C0,19.12,3586,41023,44160,3È£±â,1¿­,1186,73,1172,53,235,1164,993,Àû¿ë,10,2Á¶
PB563093,2021-08-02:22:06:11,¾çÇ°,BV-B,C0,18.11,3387,29573,14240,1È£±â,1¿­,1174,62,1169,70,237,1158,993,Àû¿ë,10,1Á¶
PB563094,2021-08-02:22:13:21,¾çÇ°,BV-B,C0,19.12,3277,28728,28260,1È£±â,2¿­,1181,66,1169,70,238,1162,998,Àû¿ë,10,4Á¶
PB563095,2021-08-02:22:20:31,¾çÇ°,AB/B,C0,19.12,3506,27060,28480,2È£±â,2¿­,1180,77,1168,64,233,1161,988,Àû¿ë,10,2Á¶
PB563096,2021-08-02:22:27:41,¾çÇ°,BV-B,C0,20.43,3575,37691,64830,3È£±â,2¿­,1178,75,1167,57,238,1162,977,Àû¿ë,8,3Á¶
PB563097,2021-08-02:22:34:51,¾çÇ°,LR-A,C0,21.64,3433,36798,64380,2È£±â,1¿­,1175,75,1167,64,245,1158,973,Àû¿ë,8,1Á¶
PB563098,2021-08-02:22:42:01,¾çÇ°,BV-B,C0,20.13,3575,39279,66570,3È£±â,1¿­,1181,70,1172,50,230,1157,978,Àû¿ë,8,2Á¶
PB563099,2021-08-02:22:49:11,¾çÇ°,BV-B,C0,20.13,3575,39279,66570,3È£±â,2¿­,1177,61,1170,60,232,1156,993,Àû¿ë,8,4Á¶
PB563100,2021-08-02:22:56:21,ºÒ·®,NV-A,C0,24.17,3651,24006,33260,1È£±â,1¿­,1158,62,1161,75,244,1147,1004,Àû¿ë,8,1Á¶
PB563101,2021-08-02:23:03:31,ºÒ·®,LR-A,C0,21.94,3813,31962,20990,2È£±â,1¿­,1166,71,1165,61,242,1151,951,¹ÌÀû¿ë,8,4Á¶
PB563102,2021-08-02:23:10:41,¾çÇ°,LR-A,C0,21.94,3810,21213,13920,2È£±â,2¿­,1158,68,1166,73,243,1159,955,Àû¿ë,8,3Á¶
PB563103,2021-08-02:23:17:51,¾çÇ°,LR-A,C0,21.64,3685,34777,43540,1È£±â,2¿­,1150,70,1157,84,249,1146,966,Àû¿ë,8,3Á¶
PB563104,2021-08-02:23:25:01,ºÒ·®,NV-A,C0,21.64,3685,34777,43540,1È£±â,2¿­,1165,68,1164,75,242,1158,991,¹ÌÀû¿ë,8,4Á¶
PB563105,2021-08-02:23:32:11,¾çÇ°,NV-A,C0,21.64,3685,34777,43540,2È£±â,1¿­,1189,70,1174,60,242,1159,997,Àû¿ë,8,1Á¶
