Repository: L170300901/Big-Data-Analysis

# Basic-Big-data

### Big DAta 분석 개요

포스코 기업시민 및 포스코 Smart Factory 소개
스마트 기술 소개 및 활용
빅데이터 분석 절차 및 빅데이터 과제수행 로드맵
- 제철소(포항제철소 후판공장) 견학 및 엔지니어와의 대화

### Big Data 분석 기초

데이터 Handling(Pandas 활용)
데이터 준비 및 분석 계획 수립 
탑색적 분석(시각화 및 통계 분석)
- 그래프 분석, 기술통계, 추정 및 검정, ANOVA, 상관분석 등

### Big Data 분석 

데이터 분석 및 결과해석(정형 데이터 분석 중심)
-머신러닝 알고리즘 (예측/ 분류 / 군집 / 연관규칙), 모델 성능 평가 등 
데이터 분석 종합 실습
개선안 도출 및 업무 적용 방안 수립, 빅데이터 분석 사례 (Case Study)

File: 3. Big Data Analysis/4. Comprehensive practice/Comprehensive practice2  - SCALE 불량/workSpace/SCALE불량.csv (part 2 of 2)
PLATE_NO,ROLLING_DATE,SCALE,SPEC,STEEL_KIND,PT_THICK,PT_WIDTH,PT_LENGTH,PT_WEIGHT,FUR_NO,FUR_NO_ROW,FUR_HZ_TEMP,FUR_HZ_TIME,FUR_SZ_TEMP,FUR_SZ_TIME,FUR_TIME,FUR_EXTEMP,ROLLING_TEMP_T5,HSB,ROLLING_DESCALING,WORK_GR
PB563106,2021-08-02:23:39:21,ºÒ·®,LR-A,C0,21.64,3685,34777,43540,3È£±â,1¿­,1191,68,1176,52,234,1166,998,Àû¿ë,7,2Á¶
PB563107,2021-08-02:23:46:31,¾çÇ°,NV-A,C0,21.64,3685,34777,43540,3È£±â,2¿­,1146,61,1162,66,251,1148,987,Àû¿ë,8,3Á¶
PB563108,2021-08-02:23:53:41,¾çÇ°,BV-B,C0,19.42,3720,37753,64230,1È£±â,2¿­,1174,72,1168,67,237,1157,990,Àû¿ë,10,3Á¶
PB563109,2021-08-03:00:00:51,¾çÇ°,BV-B,C0,20.42,3770,38522,69840,3È£±â,1¿­,1183,81,1170,44,234,1158,982,Àû¿ë,8,2Á¶
PB563110,2021-08-03:00:08:01,ºÒ·®,LR-AH32,C0,17.6,3733,32787,16910,1È£±â,1¿­,1190,70,1177,73,243,1162,973,Àû¿ë,9,2Á¶
PB563111,2021-08-03:00:15:11,ºÒ·®,LR-B,C0,17.09,3648,33448,32740,2È£±â,2¿­,1189,73,1176,49,231,1161,949,Àû¿ë,10,4Á¶
PB563112,2021-08-03:00:22:21,ºÒ·®,LR-B,C0,17.4,3615,40403,39900,2È£±â,1¿­,1173,66,1176,55,245,1169,951,Àû¿ë,10,1Á¶
PB563113,2021-08-03:00:29:31,¾çÇ°,LR-AH32,C0,15.58,3722,47472,64830,3È£±â,2¿­,1169,76,1165,53,240,1153,925,Àû¿ë,10,1Á¶
PB563114,2021-08-03:00:36:41,¾çÇ°,A516-60,C0,12.8,3871,49414,76880,1È£±â,1¿­,1183,73,1175,66,244,1164,904,Àû¿ë,10,2Á¶
PB563115,2021-08-03:00:43:51,ºÒ·®,A516-60,C0,12.8,3871,49414,76880,1È£±â,2¿­,1184,72,1173,67,248,1162,904,¹ÌÀû¿ë,10,3Á¶
PB563116,2021-08-03:00:51:01,¾çÇ°,NV-A,C0,12.03,4295,41641,50670,2È£±â,1¿­,1169,70,1169,43,250,1163,900,Àû¿ë,10,2Á¶
PB563117,2021-08-03:00:58:11,¾çÇ°,NV-A,C0,13.54,4333,50765,70140,3È£±â,1¿­,1144,71,1156,56,250,1143,892,Àû¿ë,10,3Á¶
PB563118,2021-08-03:01:05:21,¾çÇ°,NV-A,C0,14.05,4153,50584,69510,3È£±â,2¿­,1150,72,1159,55,252,1153,909,Àû¿ë,10,3Á¶
PB563119,2021-08-03:01:12:31,¾çÇ°,BV-AH32,C0,16.059,4570,24075,27740,2È£±â,2¿­,1174,71,1167,58,261,1153,933,Àû¿ë,10,1Á¶
PB563120,2021-08-03:01:19:41,ºÒ·®,AB/B,C0,18.09,4266,24447,29620,1È£±â,1¿­,1191,78,1179,50,244,1173,966,Àû¿ë,10,2Á¶
PB563121,2021-08-03:01:26:51,¾çÇ°,LR-A,C0,18.09,4373,28583,35500,1È£±â,2¿­,1149,67,1156,64,257,1147,954,Àû¿ë,10,3Á¶
PB563122,2021-08-03:01:34:01,ºÒ·®,LR-AH32,C0,20.1,4528,20729,14810,2È£±â,1¿­,1154,77,1160,50,256,1151,961,Àû¿ë,7,1Á¶
PB563123,2021-08-03:01:41:11,¾çÇ°,LR-AH32,C0,20.1,4528,20729,14810,2È£±â,2¿­,1163,82,1160,53,257,1151,959,Àû¿ë,8,4Á¶
PB563124,2021-08-03:01:48:21,¾çÇ°,LR-A,C0,21.43,4058,30220,41260,3È£±â,1¿­,1139,64,1158,64,258,1153,966,Àû¿ë,8,1Á¶
PB563125,2021-08-03:01:55:31,ºÒ·®,KR-A,C0,24.14,4490,20884,17770,3È£±â,2¿­,1149,63,1164,65,244,1151,976,Àû¿ë,7,1Á¶
PB563126,2021-08-03:02:02:41,¾çÇ°,LR-A,C0,23.66,4087,28336,43020,1È£±â,1¿­,1169,70,1168,59,246,1156,989,Àû¿ë,8,4Á¶
PB563127,2021-08-03:02:09:51,¾çÇ°,LR-A,C0,23.96,4055,18867,14390,1È£±â,2¿­,1158,86,1156,57,260,1145,985,Àû¿ë,8,2Á¶
PB563128,2021-08-03:02:17:01,¾çÇ°,LR-A,C0,23.64,4575,17314,14700,2È£±â,1¿­,1146,75,1157,52,258,1146,957,Àû¿ë,8,2Á¶
PB563129,2021-08-03:02:24:11,¾çÇ°,LR-A,C0,23.64,4575,17314,14700,2È£±â,2¿­,1160,77,1160,64,253,1148,956,Àû¿ë,8,4Á¶
PB563130,2021-08-03:02:31:21,¾çÇ°,NV-A,C0,15.57,4086,26951,13460,3È£±â,1¿­,1195,65,1174,64,245,1160,942,Àû¿ë,10,2Á¶
PB563131,2021-08-03:02:38:31,ºÒ·®,AB/A,C0,13.04,4229,38577,50100,3È£±â,2¿­,1202,71,1178,60,246,1171,907,Àû¿ë,10,1Á¶
PB563132,2021-08-03:02:45:41,ºÒ·®,KR-A,C0,12.55,3495,40747,56120,1È£±â,1¿­,1203,78,1185,52,247,1174,890,Àû¿ë,9,1Á¶
PB563133,2021-08-03:02:52:51,¾çÇ°,NV-A,C0,12.05,3361,43091,27400,1È£±â,2¿­,1184,76,1172,70,250,1158,906,Àû¿ë,10,3Á¶
PB563134,2021-08-03:03:00:01,¾çÇ°,NV-A,C0,13.06,3211,43105,14190,2È£±â,1¿­,1182,72,1172,57,233,1157,877,Àû¿ë,10,4Á¶
PB563135,2021-08-03:03:07:11,ºÒ·®,GL-A,C0,14.07,3444,37435,28480,2È£±â,2¿­,1168,48,1171,79,253,1162,935,¹ÌÀû¿ë,10,1Á¶
PB563136,2021-08-03:03:14:21,¾çÇ°,LR-A,C0,14.07,3501,42955,33220,3È£±â,1¿­,1189,63,1175,60,238,1165,884,Àû¿ë,10,4Á¶
PB563137,2021-08-03:03:21:31,ºÒ·®,NK-KA,C0,15.08,3449,36983,15100,3È£±â,2¿­,1197,72,1178,56,243,1171,940,¹ÌÀû¿ë,10,4Á¶
PB563138,2021-08-03:03:28:41,ºÒ·®,NV-A,C0,15.08,3335,39894,15750,1È£±â,1¿­,1199,73,1183,55,248,1171,952,Àû¿ë,10,1Á¶
PB563139,2021-08-03:03:35:51,¾çÇ°,LR-A,C0,15.08,3555,39469,49830,1È£±â,2¿­,1164,53,1167,75,248,1160,933,Àû¿ë,10,4Á¶
PB563140,2021-08-03:03:43:01,¾çÇ°,NV-A,C0,16.09,3264,37621,15510,2È£±â,1¿­,1180,68,1175,59,242,1169,935,Àû¿ë,10,3Á¶
PB563141,2021-08-03:03:50:11,¾çÇ°,NV-A,C0,15.38,3274,36025,14240,2È£±â,2¿­,1196,60,1172,60,252,1166,932,Àû¿ë,10,2Á¶
PB563142,2021-08-03:03:57:21,ºÒ·®,NV-A,C0,15.38,3315,39677,15880,3È£±â,1¿­,1196,65,1181,51,240,1168,937,Àû¿ë,10,2Á¶
PB563143,2021-08-03:04:04:31,ºÒ·®,AB/A,C0,15.58,3587,31410,41340,3È£±â,2¿­,1199,67,1181,56,247,1171,936,Àû¿ë,10,4Á¶
PB563144,2021-08-03:04:11:41,ºÒ·®,NV-A,C0,16.59,3534,35568,16370,1È£±â,1¿­,1198,54,1179,57,249,1166,934,Àû¿ë,10,3Á¶
PB563145,2021-08-03:04:18:51,ºÒ·®,NV-A,C0,16.6,3514,36098,16530,1È£±â,2¿­,1181,53,1176,64,241,1166,936,Àû¿ë,10,1Á¶
PB563146,2021-08-03:04:26:01,ºÒ·®,NV-A,C0,18.11,3414,35170,17070,3È£±â,1¿­,1205,76,1185,45,237,1175,994,Àû¿ë,10,2Á¶
PB563147,2021-08-03:04:33:11,ºÒ·®,LR-A,C0,18.11,3493,31898,47520,2È£±â,1¿­,1202,62,1184,49,247,1172,955,Àû¿ë,10,2Á¶
PB563148,2021-08-03:04:40:21,ºÒ·®,NV-A,C0,18.11,3429,35263,17190,3È£±â,2¿­,1206,72,1184,52,243,1172,998,Àû¿ë,10,2Á¶
PB563149,2021-08-03:04:47:31,¾çÇ°,NV-A,C0,20.14,3278,30873,32000,2È£±â,2¿­,1191,62,1174,58,243,1159,982,Àû¿ë,8,4Á¶
PB563150,2021-08-03:04:54:41,¾çÇ°,LR-A,C0,21.94,3812,29914,39280,1È£±â,1¿­,1159,64,1155,53,256,1147,978,Àû¿ë,8,4Á¶
PB563151,2021-08-03:05:01:51,¾çÇ°,NV-A,C0,21.64,3685,34777,43540,1È£±â,2¿­,1185,56,1173,56,240,1158,986,Àû¿ë,8,3Á¶
PB563152,2021-08-03:05:09:01,¾çÇ°,AB/AH32,C3,23.16,3208,31445,36680,2È£±â,2¿­,1161,64,1166,51,241,1151,984,Àû¿ë,8,4Á¶
PB563153,2021-08-03:05:16:11,ºÒ·®,LR-AH32,C0,18.11,3571,41030,62490,3È£±â,1¿­,1185,80,1171,48,238,1160,958,¹ÌÀû¿ë,10,1Á¶
PB563154,2021-08-03:05:23:21,ºÒ·®,LR-AH32,C0,18.11,3571,41779,84840,3È£±â,2¿­,1198,81,1179,47,237,1171,960,Àû¿ë,10,1Á¶
PB563155,2021-08-03:05:30:31,¾çÇ°,JS-SM490YB,C0,14.09,3284,51234,93050,2È£±â,1¿­,1187,69,1167,46,244,1153,908,Àû¿ë,10,2Á¶
PB563156,2021-08-03:05:37:41,¾çÇ°,KR-AH32,C0,13.56,3345,53193,37880,1È£±â,1¿­,1181,54,1174,53,242,1161,914,Àû¿ë,10,2Á¶
PB563157,2021-08-03:05:44:51,¾çÇ°,NV-A32,C0,12.05,3567,48723,65760,1È£±â,2¿­,1192,68,1173,55,244,1161,882,Àû¿ë,10,4Á¶
PB563158,2021-08-03:05:52:01,¾çÇ°,LR-B,C0,12.05,3181,43336,39120,2È£±â,1¿­,1184,70,1161,51,241,1155,901,Àû¿ë,10,4Á¶
PB563159,2021-08-03:05:59:11,¾çÇ°,JS-SM490A,C0,13.08,3025,53541,83150,2È£±â,2¿­,1167,80,1156,49,237,1148,919,Àû¿ë,10,2Á¶
PB563160,2021-08-03:06:06:21,¾çÇ°,KS-SM490B,C0,14.06,2875,54267,86100,3È£±â,1¿­,1166,72,1163,60,240,1148,923,Àû¿ë,10,3Á¶
PB563161,2021-08-03:06:13:31,¾çÇ°,JS-SM490YB,C0,18.1,3094,41786,91850,3È£±â,2¿­,1183,64,1173,64,245,1164,957,Àû¿ë,10,2Á¶
PB563162,2021-08-03:06:20:41,ºÒ·®,JS-SM490YB,C0,18.1,3094,41786,91850,1È£±â,1¿­,1195,63,1173,52,243,1164,981,¹ÌÀû¿ë,10,4Á¶
PB563163,2021-08-03:06:27:51,¾çÇ°,JS-SM490YB,C0,18.1,3094,41786,91850,1È£±â,2¿­,1192,73,1167,58,242,1157,977,Àû¿ë,10,4Á¶
PB563164,2021-08-03:06:35:01,¾çÇ°,JS-SM490YB,C0,18.1,3094,41786,91850,2È£±â,1¿­,1183,79,1162,44,236,1150,936,Àû¿ë,10,3Á¶
PB563165,2021-08-03:06:42:11,ºÒ·®,NV-A32,C0,18.11,3102,46259,20400,3È£±â,1¿­,1194,73,1170,61,248,1165,982,Àû¿ë,9,2Á¶
PB563166,2021-08-03:06:49:21,ºÒ·®,NV-A32,C0,18.11,3053,48315,62910,3È£±â,2¿­,1193,63,1176,64,245,1165,973,Àû¿ë,9,3Á¶
PB563167,2021-08-03:06:56:31,ºÒ·®,GL-A32,C0,17.1,3018,49195,19930,3È£±â,1¿­,1198,64,1172,57,238,1165,972,¹ÌÀû¿ë,10,1Á¶
PB563168,2021-08-03:07:03:41,¾çÇ°,NV-A32,C0,18.62,3111,42179,38360,1È£±â,1¿­,1195,72,1165,49,240,1158,989,Àû¿ë,10,4Á¶
PB563169,2021-08-03:07:10:51,ºÒ·®,NV-A32,C0,17.1,3133,50195,63330,3È£±â,2¿­,1204,71,1176,50,238,1161,972,Àû¿ë,10,3Á¶
PB563170,2021-08-03:07:18:01,¾çÇ°,BV-B,C0,19.13,2956,43072,76480,1È£±â,2¿­,1177,63,1157,68,241,1152,957,Àû¿ë,10,4Á¶
PB563171,2021-08-03:07:25:11,¾çÇ°,NV-D36-TM,T7,23.15,4075,22524,16680,2È£±â,2¿­,1200,64,1159,58,237,1151,905,Àû¿ë,8,3Á¶
PB563172,2021-08-03:07:32:21,¾çÇ°,NK-KA32-TM,T0,22.15,2884,30690,61560,2È£±â,1¿­,1173,73,1153,58,242,1145,915,Àû¿ë,8,1Á¶
PB563173,2021-08-03:07:39:31,ºÒ·®,GL-A32-TM,T0,13.06,3328,33383,22780,1È£±â,1¿­,1179,66,1153,57,241,1144,863,Àû¿ë,9,3Á¶
PB563174,2021-08-03:07:46:41,¾çÇ°,GL-A32-TM,T0,15.08,3239,36930,28320,1È£±â,2¿­,1137,55,1136,68,245,1127,923,Àû¿ë,10,3Á¶
PB563175,2021-08-03:07:53:51,¾çÇ°,GL-A32-TM,T0,15.08,2724,37058,23900,2È£±â,1¿­,1147,53,1133,66,243,1122,916,Àû¿ë,10,1Á¶
PB563176,2021-08-03:08:01:01,¾çÇ°,LR-AH36-TM,T7,17.61,2795,37735,43740,2È£±â,2¿­,1187,62,1151,66,246,1138,904,Àû¿ë,10,2Á¶
PB563177,2021-08-03:08:08:11,ºÒ·®,LR-EH32-TM,T1,13.06,2615,54458,58400,3È£±â,1¿­,1174,55,1165,75,247,1150,880,¹ÌÀû¿ë,10,3Á¶
PB563178,2021-08-03:08:15:21,¾çÇ°,NV-E32-TM,T1,13.06,2475,54465,55280,3È£±â,2¿­,1169,56,1163,74,248,1150,889,Àû¿ë,10,4Á¶
PB563179,2021-08-03:08:22:31,¾çÇ°,NV-E32-TM,T1,13.56,2475,54544,57480,1È£±â,1¿­,1129,54,1130,73,261,1116,892,Àû¿ë,10,3Á¶
PB563180,2021-08-03:08:29:41,¾çÇ°,KS-HSB500,T5,25,1800,30205,32010,1È£±â,2¿­,1160,57,1143,73,261,1132,823,Àû¿ë,8,4Á¶
PB563181,2021-08-03:08:36:51,¾çÇ°,KS-HSB500,T5,27,1915,26288,21340,2È£±â,1¿­,1140,51,1134,68,262,1120,827,Àû¿ë,8,4Á¶
PB563182,2021-08-03:08:44:01,¾çÇ°,API-2W-50T,T3,25.23,2616,30128,62440,2È£±â,2¿­,1151,63,1138,69,250,1128,854,Àû¿ë,8,4Á¶
PB563183,2021-08-03:08:51:11,¾çÇ°,API-2W-50T,T3,25.23,1990,39606,46830,3È£±â,1¿­,1180,67,1159,65,251,1145,843,Àû¿ë,8,1Á¶
PB563184,2021-08-03:08:58:21,¾çÇ°,GL-A36-TM,T7,36.3,2490,21986,31200,3È£±â,2¿­,1189,53,1165,82,265,1160,882,Àû¿ë,8,1Á¶
PB563185,2021-08-03:09:05:31,¾çÇ°,BV-EH32-TM,T1,35.29,3059,19553,16570,1È£±â,2¿­,1140,55,1128,84,258,1120,936,Àû¿ë,8,1Á¶
PB563186,2021-08-03:09:12:41,¾çÇ°,BV-EH36-TM,T8,38.33,3099,16740,15610,1È£±â,1¿­,1165,69,1138,77,263,1130,875,Àû¿ë,8,4Á¶
PB563187,2021-08-03:09:19:51,¾çÇ°,BV-EH36-TM,T8,38.33,3099,16740,15610,2È£±â,1¿­,1106,57,1126,87,261,1113,873,Àû¿ë,8,4Á¶
PB563188,2021-08-03:09:27:01,¾çÇ°,BV-EH36-TM,T8,38.33,3099,16740,15610,2È£±â,2¿­,1157,59,1133,81,247,1124,879,Àû¿ë,8,4Á¶
PB563189,2021-08-03:09:34:11,¾çÇ°,BV-EH36-TM,T8,38.33,3099,16740,15610,3È£±â,1¿­,1175,65,1148,88,264,1140,875,Àû¿ë,8,1Á¶
PB563190,2021-08-03:09:41:21,¾çÇ°,BV-EH36-TM,T8,38.33,3099,16740,15610,3È£±â,2¿­,1174,61,1148,91,268,1138,870,Àû¿ë,8,2Á¶
PB563191,2021-08-03:09:48:31,¾çÇ°,BV-EH36-TM,T8,38.33,3099,16740,15610,1È£±â,1¿­,1170,56,1137,83,263,1123,881,Àû¿ë,8,2Á¶
PB563192,2021-08-03:09:55:41,¾çÇ°,BV-EH36-TM,T8,38.33,3099,16740,15610,1È£±â,2¿­,1124,70,1116,80,265,1104,879,Àû¿ë,8,4Á¶
PB563193,2021-08-03:10:02:51,¾çÇ°,BV-EH36-TM,T8,38.33,3099,16740,15610,2È£±â,1¿­,1117,53,1123,90,266,1113,873,Àû¿ë,8,2Á¶
PB563194,2021-08-03:10:10:01,¾çÇ°,BV-EH36-TM,T8,38.33,3099,16740,15610,2È£±â,2¿­,1157,61,1124,88,256,1112,881,Àû¿ë,8,4Á¶
PB563195,2021-08-03:10:17:11,¾çÇ°,BV-EH36-TM,T8,38.33,3099,16740,15610,3È£±â,1¿­,1149,69,1138,95,269,1124,880,Àû¿ë,8,3Á¶
PB563196,2021-08-03:10:24:21,¾çÇ°,BV-EH36-TM,T8,38.33,3099,16740,15610,3È£±â,2¿­,1150,64,1140,95,271,1132,871,Àû¿ë,8,3Á¶
PB563197,2021-08-03:10:31:31,¾çÇ°,BV-EH36-TM,T8,38.33,3099,16740,15610,1È£±â,1¿­,1151,66,1129,89,271,1115,873,Àû¿ë,8,2Á¶
PB563198,2021-08-03:10:38:41,¾çÇ°,BV-EH36-TM,T8,38.33,3099,16740,15610,1È£±â,2¿­,1126,73,1118,89,270,1110,868,Àû¿ë,8,4Á¶
PB563199,2021-08-03:10:45:51,¾çÇ°,BV-EH36-TM,T8,38.33,3099,16740,15610,2È£±â,1¿­,1155,71,1127,87,265,1113,875,Àû¿ë,8,1Á¶
PB563200,2021-08-03:10:53:01,¾çÇ°,BV-EH36-TM,T8,38.33,3098,13334,12430,2È£±â,2¿­,1151,61,1122,105,273,1109,880,Àû¿ë,8,2Á¶
PB563201,2021-08-03:11:00:11,¾çÇ°,COMMON,T8,38.43,3129,16187,15280,3È£±â,1¿­,1132,63,1134,109,280,1121,876,Àû¿ë,8,2Á¶
PB563202,2021-08-03:11:07:21,ºÒ·®,NV-A32-TM,T0,40.35,2772,25978,45620,3È£±â,2¿­,1164,77,1136,90,278,1124,897,Àû¿ë,5,4Á¶
PB563203,2021-08-03:11:14:31,¾çÇ°,NV-A32-TM,T0,40.35,2772,25978,45620,3È£±â,1¿­,1171,67,1139,94,276,1124,897,Àû¿ë,6,1Á¶
PB563204,2021-08-03:11:21:41,¾çÇ°,GL-A36-TM,T7,40.35,2481,22663,35620,1È£±â,2¿­,1124,63,1121,107,269,1116,815,Àû¿ë,6,1Á¶
PB563205,2021-08-03:11:28:51,¾çÇ°,GL-A36-TM,T7,40.35,2481,22663,35620,2È£±â,1¿­,1162,85,1126,93,278,1119,802,Àû¿ë,6,1Á¶
PB563206,2021-08-03:11:36:01,¾çÇ°,GL-A36-TM,T7,40.35,2481,22663,35620,3È£±â,2¿­,1169,87,1138,83,286,1123,805,Àû¿ë,6,3Á¶
PB563207,2021-08-03:11:43:11,¾çÇ°,GL-A36-TM,T7,40.35,2481,22663,35620,1È£±â,2¿­,1138,65,1125,108,283,1111,817,Àû¿ë,6,2Á¶
PB563208,2021-08-03:11:50:21,¾çÇ°,NV-D32-TM,T0,40.34,2132,26513,35800,3È£±â,1¿­,1173,92,1138,80,291,1128,895,Àû¿ë,6,4Á¶
PB563209,2021-08-03:11:57:31,¾çÇ°,GL-A36-TM,T7,40.35,3081,23209,22650,3È£±â,2¿­,1162,74,1136,101,289,1125,813,Àû¿ë,6,2Á¶
PB563210,2021-08-03:12:04:41,¾çÇ°,NK-KD36-TM,T7,40.35,2751,23376,61110,1È£±â,1¿­,1156,77,1128,126,304,1119,816,Àû¿ë,6,2Á¶
PB563211,2021-08-03:12:11:51,¾çÇ°,NK-KD36-TM,T7,40.35,2641,23358,58620,2È£±â,2¿­,1166,69,1118,141,308,1103,818,Àû¿ë,6,2Á¶
PB563212,2021-08-03:12:19:01,ºÒ·®,GL-D36-TM,T7,40.35,2517,25612,40840,2È£±â,1¿­,1149,73,1119,131,306,1110,818,¹ÌÀû¿ë,6,1Á¶
PB563213,2021-08-03:12:26:11,¾çÇ°,GL-D36-TM,T7,40.35,2517,25612,40840,1È£±â,1¿­,1172,89,1135,113,299,1128,816,Àû¿ë,6,1Á¶
PB563214,2021-08-03:12:33:21,¾çÇ°,GL-A36-TM,T7,40.35,3081,23209,67950,3È£±â,1¿­,1174,104,1134,85,307,1125,819,Àû¿ë,6,2Á¶
PB563215,2021-08-03:12:40:31,¾çÇ°,GL-A36-TM,T7,40.35,3081,23209,67950,3È£±â,2¿­,1159,87,1131,106,304,1123,816,Àû¿ë,6,1Á¶
PB563216,2021-08-03:12:47:41,¾çÇ°,GL-D36-TM,T7,40.35,2517,25612,40840,1È£±â,2¿­,1135,75,1120,130,320,1113,817,Àû¿ë,6,4Á¶
PB563217,2021-08-03:12:54:51,¾çÇ°,GL-D36-TM,T7,40.35,2517,25612,40840,2È£±â,1¿­,1151,93,1121,127,327,1110,817,Àû¿ë,6,2Á¶
PB563218,2021-08-03:13:02:01,¾çÇ°,GL-A36-TM,T7,40.35,2511,22669,36060,2È£±â,2¿­,1174,91,1118,135,339,1113,815,Àû¿ë,6,4Á¶
PB563219,2021-08-03:13:09:11,¾çÇ°,NV-D36-TM,T7,44.39,2245,22766,17810,1È£±â,2¿­,1149,82,1126,123,320,1118,816,Àû¿ë,6,3Á¶
PB563220,2021-08-03:13:16:21,ºÒ·®,GL-D36-TM,T7,40.35,2518,28599,22810,3È£±â,1¿­,1162,116,1124,98,320,1117,1033,¹ÌÀû¿ë,6,1Á¶
PB563221,2021-08-03:13:23:31,¾çÇ°,GL-A32-TM,T0,40.35,3145,18691,37240,3È£±â,2¿­,1161,100,1120,136,341,1107,894,Àû¿ë,6,1Á¶
PB563222,2021-08-03:13:30:41,¾çÇ°,GL-A36-TM,T7,40.35,2511,22669,36060,1È£±â,1¿­,1178,90,1127,138,333,1114,745,Àû¿ë,6,3Á¶
PB563223,2021-08-03:13:37:51,¾çÇ°,PILAC-BT33,T5,40,2465,16911,26180,2È£±â,1¿­,1165,112,1122,135,351,1113,910,Àû¿ë,6,2Á¶
PB563224,2021-08-03:13:45:01,¾çÇ°,PILAC-BT33,T5,40,1800,18878,21340,2È£±â,2¿­,1170,105,1117,135,344,1103,906,Àû¿ë,6,1Á¶
PB563225,2021-08-03:13:52:11,¾çÇ°,PILAC-BT33,T5,50.45,1800,24871,35460,1È£±â,2¿­,1169,111,1129,122,334,1118,891,Àû¿ë,6,1Á¶
PB563226,2021-08-03:13:59:21,¾çÇ°,GL-D36-TM,T7,40.35,2518,28599,22810,3È£±â,1¿­,1151,100,1128,128,339,1117,816,Àû¿ë,6,2Á¶
PB563227,2021-08-03:14:06:31,ºÒ·®,NV-D36-TM,T7,40.35,2302,25536,18620,3È£±â,2¿­,1161,105,1125,122,340,1118,820,Àû¿ë,5,1Á¶
PB563228,2021-08-03:14:13:41,¾çÇ°,PILAC-BT33,T5,50.06,2480,10948,10670,1È£±â,1¿­,1169,94,1127,160,362,1119,897,Àû¿ë,6,3Á¶
PB563229,2021-08-03:14:20:51,¾çÇ°,PILAC-BT33,T5,50.06,2480,10948,10670,2È£±â,1¿­,1164,149,1123,98,352,1116,888,Àû¿ë,6,1Á¶
PB563230,2021-08-03:14:28:01,¾çÇ°,PILAC-BT33,T5,60.58,2305,12224,26800,2È£±â,2¿­,1166,94,1121,156,355,1112,891,Àû¿ë,6,2Á¶
PB563231,2021-08-03:14:35:11,¾çÇ°,BV-AH32-TM,T0,50.41,3065,12334,14960,1È£±â,1¿­,1174,129,1137,113,354,1128,880,Àû¿ë,6,2Á¶
PB563232,2021-08-03:14:42:21,¾çÇ°,NV-D32-TM,T0,40.34,2043,28904,37400,3È£±â,1¿­,1135,106,1121,126,351,1114,887,Àû¿ë,6,4Á¶
PB563233,2021-08-03:14:49:31,¾çÇ°,NV-D32-TM,T0,40.34,2043,28904,37400,3È£±â,2¿­,1158,106,1124,124,351,1115,891,Àû¿ë,6,2Á¶
PB563234,2021-08-03:14:56:41,¾çÇ°,PILAC-BT33,T5,40.35,2531,21641,34700,1È£±â,2¿­,1148,97,1125,157,362,1118,908,Àû¿ë,6,3Á¶
PB563235,2021-08-03:15:03:51,¾çÇ°,PILAC-BT33,T5,50.45,1800,22178,31620,2È£±â,1¿­,1158,156,1122,96,355,1114,901,Àû¿ë,6,4Á¶
PB563236,2021-08-03:15:11:01,¾çÇ°,PILAC-BT33,T5,50,2610,13158,13480,2È£±â,2¿­,1164,120,1122,119,360,1110,901,Àû¿ë,6,4Á¶
PB563237,2021-08-03:15:18:11,¾çÇ°,PILAC-BT33,T5,50,2610,13070,13390,1È£±â,1¿­,1152,158,1134,78,364,1122,900,Àû¿ë,6,2Á¶
PB563238,2021-08-03:15:25:21,¾çÇ°,NV-A32-TM,T0,40.35,2772,25978,45620,3È£±â,1¿­,1120,109,1116,117,361,1105,894,Àû¿ë,6,4Á¶
PB563239,2021-08-03:15:32:31,¾çÇ°,PILAC-BT33,T5,50.45,1800,25937,36980,3È£±â,2¿­,1151,112,1125,116,361,1113,894,Àû¿ë,6,4Á¶
PB563240,2021-08-03:15:39:41,¾çÇ°,PILAC-BT33,T5,50.06,2370,14838,13820,1È£±â,2¿­,1153,134,1126,116,364,1118,897,Àû¿ë,6,3Á¶
PB563241,2021-08-03:15:46:51,¾çÇ°,PILAC-BT33,T5,55.02,3055,13429,17720,2È£±â,1¿­,1150,133,1120,113,371,1107,892,Àû¿ë,6,1Á¶
PB563242,2021-08-03:15:54:01,ºÒ·®,PILAC-BT33,T5,55.02,3055,13429,17720,2È£±â,2¿­,1151,136,1122,109,357,1116,892,¹ÌÀû¿ë,6,3Á¶
PB563243,2021-08-03:16:01:11,¾çÇ°,PILAC-BT33,T5,55.02,3055,13429,17720,1È£±â,1¿­,1144,165,1131,52,355,1120,896,Àû¿ë,6,1Á¶
PB563244,2021-08-03:16:08:21,¾çÇ°,BV-AH32-TM,T0,40.35,3080,18563,36220,3È£±â,1¿­,1109,126,1116,80,362,1107,899,Àû¿ë,6,4Á¶
PB563245,2021-08-03:16:15:31,¾çÇ°,PILAC-BT33,T5,50,2610,17590,36040,3È£±â,2¿­,1141,140,1127,84,363,1117,896,Àû¿ë,6,4Á¶
PB563246,2021-08-03:16:22:41,¾çÇ°,PILAC-BT33,T5,60.18,2480,13255,31060,1È£±â,2¿­,1137,125,1123,120,372,1110,893,Àû¿ë,6,3Á¶
PB563247,2021-08-03:16:29:51,¾çÇ°,PILAC-BT33,T5,60.18,2480,13255,31060,2È£±â,1¿­,1142,156,1120,85,370,1107,894,Àû¿ë,6,4Á¶
PB563248,2021-08-03:16:37:01,¾çÇ°,PILAC-BT33,T5,60.57,2065,12293,12070,2È£±â,2¿­,1143,155,1122,87,371,1109,901,Àû¿ë,6,1Á¶
PB563249,2021-08-03:16:44:11,¾çÇ°,PILAC-BT33,T5,70.1,2280,15860,19900,1È£±â,1¿­,1140,163,1125,69,366,1113,869,Àû¿ë,6,1Á¶
PB563250,2021-08-03:16:51:21,¾çÇ°,PILAC-BT33,T5,70.1,2150,15340,18150,3È£±â,1¿­,1108,138,1117,78,362,1102,876,Àû¿ë,6,3Á¶
PB563251,2021-08-03:16:58:31,¾çÇ°,PILAC-BT33,T5,70.1,2150,13726,16240,1È£±â,2¿­,1135,140,1123,93,369,1110,870,Àû¿ë,6,2Á¶
PB563252,2021-08-03:17:05:41,¾çÇ°,PILAC-BT33,T5,70.1,2150,13726,16240,2È£±â,1¿­,1137,141,1121,74,376,1111,876,Àû¿ë,6,2Á¶
PB563253,2021-08-03:17:12:51,¾çÇ°,PILAC-BT33,T5,70.1,2280,15860,19900,3È£±â,2¿­,1138,148,1126,80,375,1119,877,Àû¿ë,6,2Á¶
PB563254,2021-08-03:17:20:01,¾çÇ°,PILAC-BT33,T5,70.1,2280,15860,19900,1È£±â,1¿­,1134,117,1123,75,376,1116,881,Àû¿ë,6,4Á¶
PB563255,2021-08-03:17:27:11,¾çÇ°,PILAC-BT33,T5,70.1,2280,15860,19900,1È£±â,2¿­,1142,161,1128,66,366,1116,869,Àû¿ë,6,1Á¶
PB563256,2021-08-03:17:34:21,¾çÇ°,PILAC-BT33,T5,75.16,2280,15373,20680,2È£±â,1¿­,1139,120,1123,65,372,1114,876,Àû¿ë,6,3Á¶
PB563257,2021-08-03:17:41:31,¾çÇ°,PILAC-BT33,T5,75.16,2280,15373,20680,3È£±â,1¿­,1117,131,1119,77,364,1114,876,Àû¿ë,6,1Á¶
PB563258,2021-08-03:17:48:41,¾çÇ°,PILAC-BT33,T5,75.16,2280,15373,20680,3È£±â,2¿­,1141,130,1128,76,379,1123,876,Àû¿ë,6,4Á¶
PB563259,2021-08-03:17:55:51,¾çÇ°,PILAC-BT33,T5,75.16,2280,15373,20680,1È£±â,1¿­,1138,122,1125,66,377,1113,877,Àû¿ë,6,4Á¶
PB563260,2021-08-03:18:03:01,¾çÇ°,PILAC-BT33,T5,75.16,2280,15373,20680,1È£±â,2¿­,1135,146,1126,77,365,1121,878,Àû¿ë,6,4Á¶
PB563261,2021-08-03:18:10:11,¾çÇ°,PILAC-BT33,T5,75.16,2280,15373,20680,2È£±â,1¿­,1131,117,1125,56,362,1112,878,Àû¿ë,6,3Á¶
PB563262,2021-08-03:18:17:21,¾çÇ°,PILAC-BT33,T5,75.16,2280,15373,20680,3È£±â,1¿­,1119,121,1119,70,366,1109,878,Àû¿ë,6,2Á¶
PB563263,2021-08-03:18:24:31,¾çÇ°,PILAC-BT33,T5,80.83,2895,9788,17980,2È£±â,2¿­,1139,132,1124,80,382,1109,877,Àû¿ë,6,1Á¶
PB563264,2021-08-03:18:31:41,¾çÇ°,PILAC-BT33,T5,75.33,1840,10514,11440,3È£±â,2¿­,1139,129,1125,65,371,1111,877,Àû¿ë,6,1Á¶
PB563265,2021-08-03:18:38:51,¾çÇ°,PILAC-BT33,T5,75.33,1840,10514,11440,2È£±â,2¿­,1140,139,1123,72,390,1115,876,Àû¿ë,6,4Á¶
PB563266,2021-08-03:18:46:01,ºÒ·®,PILAC-BT33,T5,80.82,2085,13176,17430,1È£±â,2¿­,1138,131,1128,55,364,1122,876,¹ÌÀû¿ë,6,3Á¶
PB563267,2021-08-03:18:53:11,¾çÇ°,PILAC-BT33,T5,80.82,2085,12919,17090,1È£±â,1¿­,1132,78,1122,71,376,1113,842,Àû¿ë,6,4Á¶
PB563268,2021-08-03:19:00:21,¾çÇ°,PILAC-BT33,T5,80.82,2085,12919,17090,2È£±â,1¿­,1133,89,1122,59,378,1112,0,Àû¿ë,6,2Á¶
PB563269,2021-08-03:19:07:31,¾çÇ°,PILAC-BT33,T5,80.82,2085,13176,17430,1È£±â,2¿­,1130,92,1124,61,362,1116,0,Àû¿ë,6,3Á¶
PB563270,2021-08-03:19:14:41,¾çÇ°,NV-D32-TM,T0,40.35,2497,23592,37320,3È£±â,1¿­,1119,109,1117,76,383,1107,0,Àû¿ë,6,3Á¶
PB563271,2021-08-03:19:21:51,¾çÇ°,GL-D36-TM,T7,40.35,3121,22962,22700,3È£±â,2¿­,1140,90,1119,124,342,1113,816,Àû¿ë,6,2Á¶
PB563272,2021-08-03:19:29:01,¾çÇ°,BV-AH32-TM,T0,50.41,3065,13282,16110,1È£±â,1¿­,1133,70,1118,108,342,1111,889,Àû¿ë,6,1Á¶
PB563273,2021-08-03:19:36:11,¾çÇ°,GL-A36-TM,T7,40.35,3229,15692,32100,2È£±â,1¿­,1135,100,1113,109,342,1108,815,Àû¿ë,6,3Á¶
PB563274,2021-08-03:19:43:21,ºÒ·®,BV-AH36-TM,T7,40.35,3059,15821,30660,2È£±â,2¿­,1135,93,1119,134,342,1106,812,Àû¿ë,5,4Á¶
PB563275,2021-08-03:19:50:31,¾çÇ°,NV-D36-TM,T7,40.35,2880,18679,17040,3È£±â,1¿­,1114,85,1117,135,342,1103,815,Àû¿ë,6,3Á¶
PB563276,2021-08-03:19:57:41,¾çÇ°,NV-A36-TM,T7,40.35,2660,20165,16990,3È£±â,2¿­,1143,94,1122,110,342,1113,816,Àû¿ë,6,3Á¶
PB563277,2021-08-03:20:04:51,¾çÇ°,NV-A36-TM,T7,40.35,2343,20157,29920,1È£±â,1¿­,1123,78,1118,112,342,1104,818,Àû¿ë,6,3Á¶
PB563278,2021-08-03:20:12:01,¾çÇ°,GL-D36-TM,T7,40.35,2306,20714,30260,1È£±â,2¿­,1130,105,1120,115,342,1108,812,Àû¿ë,6,3Á¶
PB563279,2021-08-03:20:19:11,ºÒ·®,A131-DH36TM,T7,70.7,3570,9175,18180,2È£±â,2¿­,1128,92,1121,145,342,1106,859,¹ÌÀû¿ë,6,3Á¶
PB563280,2021-08-03:20:26:21,¾çÇ°,BV-EH36-TM,T8,73.71,2725,11041,17410,2È£±â,1¿­,1119,70,1118,130,342,1108,812,Àû¿ë,6,4Á¶
PB563281,2021-08-03:20:33:31,¾çÇ°,BV-EH36-TM,T8,73.71,2725,11041,17410,3È£±â,1¿­,1124,84,1121,129,342,1107,819,Àû¿ë,6,4Á¶
PB563282,2021-08-03:20:40:41,¾çÇ°,NV-D36-TM,T7,54.41,2725,11031,12840,3È£±â,2¿­,1139,82,1127,130,342,1113,814,Àû¿ë,6,2Á¶
PB563283,2021-08-03:20:47:51,¾çÇ°,AB/EH36-TM,T8,76.91,2560,7893,12200,1È£±â,1¿­,1111,77,1118,144,360,1110,837,Àû¿ë,6,1Á¶
PB563284,2021-08-03:20:55:01,¾çÇ°,AB/EH36-TM,T8,76.91,2560,7893,12200,1È£±â,2¿­,1113,71,1118,143,360,1110,842,Àû¿ë,6,1Á¶
PB563285,2021-08-03:21:02:11,¾çÇ°,AB/EH36-TM,T8,76.91,2560,7893,12200,2È£±â,1¿­,1103,68,1122,143,360,1110,848,Àû¿ë,6,1Á¶
PB563286,2021-08-03:21:09:21,¾çÇ°,BV-AH36-TL,T7,73.73,1840,10019,10670,2È£±â,2¿­,1144,102,1123,139,342,1109,814,Àû¿ë,6,4Á¶
PB563287,2021-08-03:21:16:31,¾çÇ°,COMMON,T7,75.74,1840,16672,36480,3È£±â,1¿­,1124,77,1127,143,342,1119,811,Àû¿ë,6,1Á¶
PB563288,2021-08-03:21:23:41,ºÒ·®,BV-AH36-TL,T7,75.74,1840,9753,10670,3È£±â,2¿­,1123,55,1135,155,342,1120,811,¹ÌÀû¿ë,6,3Á¶
PB563289,2021-08-03:21:30:51,¾çÇ°,BV-AH36-TL,T7,75.74,1840,9753,10670,1È£±â,1¿­,1114,72,1131,155,342,1124,815,Àû¿ë,6,2Á¶
PB563290,2021-08-03:21:38:01,¾çÇ°,NV-A,C0,15.08,3333,51475,20310,1È£±â,2¿­,1122,64,1123,167,342,1109,861,Àû¿ë,10,2Á¶
PB563291,2021-08-03:21:45:11,¾çÇ°,NV-A,C0,16.09,3408,50690,43640,3È£±â,1¿­,1119,75,1133,163,342,1123,867,Àû¿ë,10,1Á¶
PB563292,2021-08-03:21:52:21,¾çÇ°,LR-A,C0,13.06,3499,53300,57360,2È£±â,1¿­,1118,62,1129,174,342,1122,840,Àû¿ë,10,1Á¶
PB563293,2021-08-03:21:59:31,¾çÇ°,NV-A,C0,13.06,3445,53682,18960,2È£±â,2¿­,1147,73,1129,164,342,1124,723,Àû¿ë,10,3Á¶
PB563294,2021-08-03:22:06:41,¾çÇ°,NV-A,C0,13.06,3295,52130,17610,3È£±â,2¿­,1177,139,1139,107,342,1129,842,Àû¿ë,10,4Á¶
PB563295,2021-08-03:22:13:51,¾çÇ°,LR-A,C0,13.36,3565,54883,20520,1È£±â,2¿­,1131,56,1136,178,342,1127,860,Àû¿ë,10,3Á¶
PB563296,2021-08-03:22:21:01,¾çÇ°,LR-A,C0,13.06,3270,53930,18080,1È£±â,1¿­,1178,137,1144,114,342,1135,853,Àû¿ë,10,1Á¶
PB563297,2021-08-03:22:28:11,¾çÇ°,LR-A,C0,13.06,3430,52438,36880,2È£±â,1¿­,1171,125,1133,123,342,1124,909,Àû¿ë,10,3Á¶
PB563298,2021-08-03:22:35:21,¾çÇ°,LR-A,C0,13.06,3405,54170,56730,2È£±â,2¿­,1141,59,1130,194,342,1116,875,Àû¿ë,10,1Á¶
PB563299,2021-08-03:22:42:31,¾çÇ°,NV-A,C0,13.36,3573,51718,38760,3È£±â,1¿­,1169,156,1134,110,342,1124,872,Àû¿ë,10,2Á¶
PB563300,2021-08-03:22:49:41,¾çÇ°,BV-A,C0,13.36,3276,43542,44880,3È£±â,2¿­,1163,133,1135,131,360,1126,879,Àû¿ë,10,2Á¶
PB563301,2021-08-03:22:56:51,¾çÇ°,LR-A,C0,13.06,3266,41901,14030,1È£±â,1¿­,1166,121,1136,138,360,1123,902,Àû¿ë,10,4Á¶
PB563302,2021-08-03:23:04:01,¾çÇ°,KR-A,C0,12.55,3391,43403,14500,1È£±â,2¿­,1165,115,1139,142,360,1127,904,Àû¿ë,10,1Á¶
PB563303,2021-08-03:23:11:11,¾çÇ°,NV-A,C0,12.05,3382,48388,15480,2È£±â,1¿­,1159,141,1136,112,342,1125,893,Àû¿ë,10,1Á¶
PB563304,2021-08-03:23:18:21,¾çÇ°,NV-A,C0,12.05,3375,52090,33260,2È£±â,2¿­,1167,147,1137,118,342,1125,887,Àû¿ë,10,1Á¶
PB563305,2021-08-03:23:25:31,¾çÇ°,NV-A,C0,12.56,3210,42686,13510,3È£±â,1¿­,1160,153,1138,112,342,1125,906,Àû¿ë,10,4Á¶
PB563306,2021-08-03:23:32:41,¾çÇ°,AB/A,C0,12.56,3036,43729,39270,3È£±â,2¿­,1160,115,1139,146,342,1125,932,Àû¿ë,10,1Á¶
PB563307,2021-08-03:23:39:51,¾çÇ°,LR-A,C0,12.56,3151,43324,13460,1È£±â,1¿­,1157,133,1140,130,342,1134,929,Àû¿ë,10,3Á¶
PB563308,2021-08-03:23:47:01,¾çÇ°,LR-A,C0,12.55,3151,43359,13460,1È£±â,2¿­,1161,128,1144,130,342,1134,935,Àû¿ë,10,2Á¶
PB563309,2021-08-03:23:54:11,ºÒ·®,NV-A,C0,12.05,3161,43778,26180,2È£±â,1¿­,1154,148,1143,111,342,1137,924,¹ÌÀû¿ë,10,3Á¶
PB563310,2021-08-04:00:01:21,¾çÇ°,KR-A,C0,12.56,3101,43663,13350,2È£±â,2¿­,1158,134,1143,129,342,1134,931,Àû¿ë,10,1Á¶
PB563311,2021-08-04:00:08:31,¾çÇ°,NV-A,C0,13.06,2895,52695,46920,3È£±â,1¿­,1154,158,1144,102,342,1136,926,Àû¿ë,10,3Á¶
PB563312,2021-08-04:00:15:41,¾çÇ°,LR-A,C0,13.06,2915,52501,15690,3È£±â,2¿­,1157,158,1147,101,342,1139,924,Àû¿ë,10,4Á¶
PB563313,2021-08-04:00:22:51,¾çÇ°,GL-A,C0,13.06,2895,51819,15380,1È£±â,1¿­,1157,137,1146,126,342,1139,924,Àû¿ë,10,1Á¶
PB563314,2021-08-04:00:30:01,¾çÇ°,NV-A,C0,13.06,2825,52206,15120,1È£±â,2¿­,1154,136,1147,124,342,1141,924,Àû¿ë,10,4Á¶
PB563315,2021-08-04:00:37:11,¾çÇ°,NV-A,C0,13.06,2895,52156,15480,2È£±â,1¿­,1149,148,1143,123,342,1132,923,Àû¿ë,10,2Á¶
PB563316,2021-08-04:00:44:21,¾çÇ°,NK-KA,C0,13.06,2930,52765,47550,2È£±â,2¿­,1155,140,1145,114,342,1138,927,Àû¿ë,10,4Á¶
PB563317,2021-08-04:00:51:31,¾çÇ°,LR-A,C0,13.06,2878,51075,15070,3È£±â,1¿­,1156,168,1145,94,342,1136,934,Àû¿ë,10,3Á¶
PB563318,2021-08-04:00:58:41,¾çÇ°,LR-A,C0,13.06,2912,48368,14440,3È£±â,2¿­,1158,194,1147,79,342,1140,909,Àû¿ë,10,4Á¶
PB563319,2021-08-04:01:05:51,¾çÇ°,LR-A,C0,15.38,3125,51790,19540,1È£±â,1¿­,1156,157,1148,115,342,1133,942,Àû¿ë,10,2Á¶
PB563320,2021-08-04:01:13:01,¾çÇ°,KS-SM490B,C0,16,2930,40950,75350,2È£±â,2¿­,1151,165,1144,90,342,1138,960,Àû¿ë,10,2Á¶
PB563321,2021-08-04:01:20:11,¾çÇ°,LR-A,C0,18.41,3127,46226,41780,1È£±â,2¿­,1155,158,1151,105,342,1136,959,Àû¿ë,10,4Á¶
PB563322,2021-08-04:01:27:21,¾çÇ°,LR-A,C0,17.1,2804,51488,58140,2È£±â,1¿­,1142,170,1147,69,342,1137,957,Àû¿ë,10,1Á¶
PB563323,2021-08-04:01:34:31,¾çÇ°,NV-A,C0,18.11,3122,47067,41780,3È£±â,1¿­,1138,217,1148,62,342,1137,957,Àû¿ë,10,2Á¶
PB563324,2021-08-04:01:41:41,¾çÇ°,NV-A,C0,18.11,3133,48877,21770,3È£±â,2¿­,1138,239,1150,62,342,1136,956,Àû¿ë,10,4Á¶
PB563325,2021-08-04:01:48:51,ºÒ·®,NV-A,C0,19.13,3133,49693,46760,3È£±â,1¿­,1142,226,1153,55,342,1144,993,¹ÌÀû¿ë,10,2Á¶
PB563326,2021-08-04:01:56:01,¾çÇ°,AB/A,C0,19.63,3102,44894,64380,3È£±â,2¿­,1147,249,1154,53,360,1144,997,Àû¿ë,10,4Á¶
PB563327,2021-08-04:02:03:11,¾çÇ°,AB/A,C0,19.63,3102,44894,64380,1È£±â,2¿­,1149,143,1148,190,360,1134,949,Àû¿ë,10,3Á¶
PB563328,2021-08-04:02:10:21,¾çÇ°,KS-SM400A,C0,40,2463,23170,35840,1È£±â,1¿­,1158,129,1148,194,342,1135,995,Àû¿ë,6,2Á¶
PB563329,2021-08-04:02:17:31,ºÒ·®,KS-SM400A,C0,40.16,2464,26416,41040,2È£±â,1¿­,1135,243,1152,66,342,1147,1071,Àû¿ë,6,3Á¶
PB563330,2021-08-04:02:24:41,ºÒ·®,JS-SS400,C0,30.13,2466,31272,91200,2È£±â,2¿­,1137,217,1149,80,342,1143,1035,Àû¿ë,8,2Á¶
PB563331,2021-08-04:02:31:51,ºÒ·®,JS-SS400,C0,30.13,2466,31272,91200,1È£±â,1¿­,1134,243,1148,72,342,1142,1035,Àû¿ë,8,2Á¶
PB563332,2021-08-04:02:39:01,ºÒ·®,JS-SS400,C0,30.13,2466,31272,91200,1È£±â,2¿­,1137,234,1150,69,342,1144,1030,Àû¿ë,8,3Á¶
PB563333,2021-08-04:02:46:11,ºÒ·®,JS-SS400,C0,30.13,2463,22916,40050,2È£±â,2¿­,1136,221,1153,74,342,1141,1046,Àû¿ë,8,1Á¶
PB563334,2021-08-04:02:53:21,ºÒ·®,KS-SS400,C0,25.12,2531,40072,20000,2È£±â,1¿­,1151,229,1158,57,342,1149,1033,Àû¿ë,8,2Á¶
PB563335,2021-08-04:03:00:31,ºÒ·®,KR-A,C0,22.66,2513,46374,82920,3È£±â,1¿­,1163,229,1158,60,342,1153,1028,Àû¿ë,8,4Á¶
PB563336,2021-08-04:03:07:41,ºÒ·®,KR-A,C0,21.15,2655,42785,75440,3È£±â,2¿­,1153,251,1156,71,342,1150,1025,Àû¿ë,8,1Á¶
PB563337,2021-08-04:03:14:51,¾çÇ°,KR-A,C0,22.66,2513,46374,82920,1È£±â,1¿­,1164,245,1158,60,342,1153,997,Àû¿ë,8,3Á¶
PB563338,2021-08-04:03:22:01,ºÒ·®,KR-A,C0,22.66,2783,46379,91840,3È£±â,1¿­,1172,219,1162,51,342,1152,1001,Àû¿ë,8,1Á¶
PB563339,2021-08-04:03:29:11,ºÒ·®,NV-A,C0,21.15,2648,47516,62670,1È£±â,2¿­,1156,216,1156,74,342,1143,999,¹ÌÀû¿ë,8,4Á¶
PB563340,2021-08-04:03:36:21,ºÒ·®,KR-A,C0,21.15,2732,44908,81480,2È£±â,1¿­,1166,229,1162,59,342,1157,999,Àû¿ë,7,4Á¶
PB563341,2021-08-04:03:43:31,ºÒ·®,LR-A,C0,19.13,2713,48722,59550,3È£±â,2¿­,1166,231,1160,69,342,1146,1004,Àû¿ë,10,1Á¶
PB563342,2021-08-04:03:50:41,ºÒ·®,CCS-B,C0,19.13,2531,40728,30960,2È£±â,2¿­,1157,206,1156,77,342,1144,1016,Àû¿ë,10,4Á¶
PB563343,2021-08-04:03:57:51,ºÒ·®,KS-SM490A,C0,20.1,2532,45155,54120,1È£±â,1¿­,1182,241,1171,37,342,1160,1020,Àû¿ë,8,3Á¶
PB563344,2021-08-04:04:05:01,ºÒ·®,JS-SM490A,C0,19.1,2469,34063,37830,1È£±â,2¿­,1165,193,1161,72,342,1148,1026,Àû¿ë,10,1Á¶
PB563345,2021-08-04:04:12:11,ºÒ·®,BV-AH32,C0,19.63,2451,43395,49170,2È£±â,1¿­,1174,75,1163,52,360,1152,1024,Àû¿ë,10,2Á¶
PB563346,2021-08-04:04:19:21,ºÒ·®,BV-AH32,C0,19.63,2452,43377,49170,2È£±â,2¿­,1171,186,1159,79,360,1146,1021,Àû¿ë,10,1Á¶
PB563347,2021-08-04:04:26:31,ºÒ·®,JS-SS400,C0,19.1,2702,50922,61890,3È£±â,1¿­,1179,212,1163,53,342,1150,1006,Àû¿ë,10,3Á¶
PB563348,2021-08-04:04:33:41,ºÒ·®,LR-B,C0,20.14,2701,40512,51900,3È£±â,2¿­,1180,182,1163,68,342,1148,1019,Àû¿ë,8,2Á¶
PB563349,2021-08-04:04:40:51,ºÒ·®,KS-SM490A,C0,20.1,2472,51122,59820,1È£±â,1¿­,1184,199,1169,44,360,1159,1025,Àû¿ë,8,2Á¶
PB563350,2021-08-04:04:48:01,¾çÇ°,BV-B,C0,20.44,2411,42987,49890,1È£±â,2¿­,1171,185,1162,67,342,1156,990,Àû¿ë,8,3Á¶
PB563351,2021-08-04:04:55:11,ºÒ·®,LR-A,C0,18.62,2745,54258,108850,3È£±â,1¿­,1178,69,1165,57,342,1159,1005,Àû¿ë,10,1Á¶
PB563352,2021-08-04:05:02:21,¾çÇ°,LR-A,C0,18.11,2595,54917,40520,2È£±â,1¿­,1176,88,1163,52,342,1156,987,Àû¿ë,10,2Á¶
PB563353,2021-08-04:05:09:31,¾çÇ°,JS-SM400B,C0,18.1,2520,42675,61120,2È£±â,2¿­,1171,63,1160,76,342,1148,958,Àû¿ë,10,3Á¶
PB563354,2021-08-04:05:16:41,ºÒ·®,JS-SM400B,C0,18.1,2520,42675,61120,3È£±â,2¿­,1180,67,1163,68,342,1158,1027,Àû¿ë,10,3Á¶
PB563355,2021-08-04:05:23:51,ºÒ·®,JS-SM400B,C0,18.1,2520,42675,61120,1È£±â,1¿­,1175,75,1165,42,342,1158,1031,Àû¿ë,10,3Á¶
PB563356,2021-08-04:05:31:01,ºÒ·®,LR-A,C0,15.08,2523,50959,30440,1È£±â,2¿­,1171,59,1163,70,342,1155,1002,Àû¿ë,10,3Á¶
PB563357,2021-08-04:05:38:11,¾çÇ°,NV-A,C0,15.08,2523,50089,29920,2È£±â,1¿­,1165,74,1160,55,342,1153,962,Àû¿ë,10,3Á¶
PB563358,2021-08-04:05:45:21,¾çÇ°,JS-SM490YB,C0,16.09,2512,37380,35580,2È£±â,2¿­,1182,82,1162,64,342,1152,973,Àû¿ë,10,2Á¶
PB563359,2021-08-04:05:52:31,¾çÇ°,KR-A,C0,15.08,2520,54674,16310,3È£±â,1¿­,1180,78,1162,53,342,1150,998,Àû¿ë,10,1Á¶
PB563360,2021-08-04:05:59:41,¾çÇ°,NV-A,C0,16.6,2675,54392,18960,3È£±â,2¿­,1182,74,1164,55,342,1156,982,Àû¿ë,10,3Á¶
PB563361,2021-08-04:06:06:51,¾çÇ°,LR-A,C0,16.39,2405,42303,13090,1È£±â,1¿­,1168,64,1161,52,342,1154,984,Àû¿ë,10,1Á¶
PB563362,2021-08-04:06:14:01,¾çÇ°,LR-A,C0,15.89,2562,46342,14810,1È£±â,2¿­,1174,61,1165,73,342,1160,978,Àû¿ë,10,4Á¶
PB563363,2021-08-04:06:21:11,¾çÇ°,LR-A,C0,16.09,2655,52841,35440,2È£±â,1¿­,1169,77,1159,58,342,1153,968,Àû¿ë,10,3Á¶
PB563364,2021-08-04:06:28:21,¾çÇ°,BV-AH32,C0,15.08,2611,43709,40530,2È£±â,2¿­,1177,77,1161,71,342,1147,1000,Àû¿ë,10,1Á¶
PB563365,2021-08-04:06:35:31,ºÒ·®,NV-A32,C0,16.6,2481,42808,13840,3È£±â,1¿­,1169,65,1158,67,342,1150,1004,¹ÌÀû¿ë,10,4Á¶
PB563366,2021-08-04:06:42:41,ºÒ·®,LR-A,C0,14.07,2610,54254,62560,3È£±â,2¿­,1169,73,1162,61,342,1153,955,¹ÌÀû¿ë,10,4Á¶
PB563367,2021-08-04:06:49:51,¾çÇ°,NK-KA,C0,14.07,2555,52835,44730,1È£±â,1¿­,1165,61,1158,57,342,1143,960,Àû¿ë,10,4Á¶
PB563368,2021-08-04:06:57:01,¾çÇ°,NV-A,C0,14.07,2558,49658,28060,1È£±â,2¿­,1170,65,1161,70,342,1154,964,Àû¿ë,10,2Á¶
PB563369,2021-08-04:07:04:11,¾çÇ°,NV-A,C0,14.58,2615,54862,32840,2È£±â,1¿­,1168,58,1158,58,342,1151,959,Àû¿ë,10,4Á¶
PB563370,2021-08-04:07:11:21,¾çÇ°,NK-KA,C0,13.06,2750,54906,61920,2È£±â,2¿­,1167,66,1158,84,342,1143,933,Àû¿ë,10,2Á¶
PB563371,2021-08-04:07:18:31,¾çÇ°,GL-A,C0,13.06,2695,51901,14340,3È£±â,1¿­,1165,70,1157,62,342,1142,958,Àû¿ë,10,1Á¶
PB563372,2021-08-04:07:25:41,¾çÇ°,NV-A,C0,13.57,2795,54444,32420,3È£±â,2¿­,1168,72,1161,60,342,1146,941,Àû¿ë,10,1Á¶
PB563373,2021-08-04:07:32:51,¾çÇ°,LR-A,C0,18.41,2200,43624,41610,1È£±â,1¿­,1160,49,1154,61,342,1139,991,Àû¿ë,10,4Á¶
PB563374,2021-08-04:07:40:01,¾çÇ°,BV-B,C0,18.4,2200,43176,41160,1È£±â,2¿­,1165,60,1158,70,342,1153,987,Àû¿ë,10,4Á¶
PB563375,2021-08-04:07:47:11,¾çÇ°,LR-A,C0,18.61,2200,43497,27960,2È£±â,1¿­,1150,57,1160,55,342,1153,993,Àû¿ë,10,1Á¶
PB563376,2021-08-04:07:54:21,¾çÇ°,A283-C,C0,18.15,2281,40770,53000,2È£±â,2¿­,1163,73,1155,86,342,1147,981,Àû¿ë,10,2Á¶
PB563377,2021-08-04:08:01:31,ºÒ·®,SA283-C,C0,20.18,2281,43144,77950,3È£±â,1¿­,1159,66,1155,80,342,1143,1002,Àû¿ë,8,4Á¶
PB563378,2021-08-04:08:08:41,ºÒ·®,SA283-C,C0,20.18,2240,39679,84480,3È£±â,2¿­,1170,78,1159,59,342,1147,1044,Àû¿ë,8,3Á¶
PB563379,2021-08-04:08:15:51,ºÒ·®,LR-A,C0,20.43,2245,39828,14340,1È£±â,1¿­,1157,55,1154,76,342,1145,1007,Àû¿ë,8,1Á¶
PB563380,2021-08-04:08:23:01,¾çÇ°,LR-A,C0,20.13,2200,39897,13870,1È£±â,2¿­,1158,63,1156,87,342,1144,975,Àû¿ë,8,2Á¶
PB563381,2021-08-04:08:30:11,¾çÇ°,SA283-C,C0,20.18,2200,38019,66250,2È£±â,1¿­,1151,63,1157,78,342,1152,991,Àû¿ë,8,2Á¶
PB563382,2021-08-04:08:37:21,ºÒ·®,SA283-C,C0,20.18,2200,38019,66250,2È£±â,2¿­,1154,78,1154,87,342,1143,979,¹ÌÀû¿ë,8,4Á¶
PB563383,2021-08-04:08:44:31,¾çÇ°,SA283-C,C0,20.18,2200,40687,85080,3È£±â,1¿­,1162,59,1162,68,398,1150,982,Àû¿ë,8,4Á¶
PB563384,2021-08-04:08:51:41,ºÒ·®,KS-SM490A,C0,20.1,1929,34136,20780,3È£±â,2¿­,1162,78,1158,73,360,1153,1018,Àû¿ë,8,4Á¶
PB563385,2021-08-04:08:58:51,ºÒ·®,KR-A,C0,22.66,2339,34345,42870,1È£±â,1¿­,1150,57,1150,85,342,1138,1010,Àû¿ë,8,1Á¶
PB563386,2021-08-04:09:06:01,ºÒ·®,KR-A,C0,22.66,2339,34345,42870,1È£±â,2¿­,1157,60,1156,85,342,1144,1018,Àû¿ë,8,4Á¶
PB563387,2021-08-04:09:13:11,ºÒ·®,SA283-C,C0,20.18,2379,34601,65200,2È£±â,1¿­,1171,78,1158,66,342,1147,1011,Àû¿ë,8,2Á¶
PB563388,2021-08-04:09:20:21,ºÒ·®,SA283-C,C0,20.18,2200,38019,66250,2È£±â,2¿­,1171,72,1166,69,342,1161,1010,Àû¿ë,8,4Á¶
PB563389,2021-08-04:09:27:31,ºÒ·®,SA283-C,C0,20.18,2200,38019,66250,3È£±â,1¿­,1182,73,1164,67,342,1151,1004,Àû¿ë,8,1Á¶
PB563390,2021-08-04:09:34:41,ºÒ·®,SA283-C,C0,20.18,2200,37875,79200,3È£±â,2¿­,1176,72,1162,68,342,1154,1013,Àû¿ë,7,2Á¶
PB563391,2021-08-04:09:41:51,¾çÇ°,SA283-C,C0,20.18,2200,38019,66250,1È£±â,1¿­,1174,62,1165,65,342,1151,999,Àû¿ë,8,2Á¶
PB563392,2021-08-04:09:49:01,¾çÇ°,SA283-C,C0,20.18,2200,38019,66250,1È£±â,2¿­,1172,61,1165,77,342,1157,999,Àû¿ë,8,1Á¶
PB563393,2021-08-04:09:56:11,ºÒ·®,A283-C,C0,26.24,2583,31256,83150,2È£±â,1¿­,1165,73,1160,63,369,1147,1026,Àû¿ë,8,3Á¶
PB563394,2021-08-04:10:03:21,ºÒ·®,A283-C,C0,26.24,2583,31256,83150,2È£±â,2¿­,1177,69,1177,65,395,1165,1036,Àû¿ë,8,4Á¶
PB563408,2021-08-04:10:10:31,ºÒ·®,LR-AH32,C0,17.1,2723,51159,37400,3È£±â,1¿­,1179,81,1168,63,395,1160,950,¹ÌÀû¿ë,10,2Á¶
PB563409,2021-08-04:10:17:41,¾çÇ°,NV-A32,C0,16.09,2593,49005,48150,3È£±â,2¿­,1177,76,1166,64,361,1155,977,Àû¿ë,10,2Á¶
PB563410,2021-08-04:10:24:51,ºÒ·®,NV-A32,C0,16.09,2590,40289,26360,1È£±â,1¿­,1193,66,1181,62,373,1166,964,Àû¿ë,10,1Á¶
PB563411,2021-08-04:10:32:01,ºÒ·®,NV-A32,C0,16.09,2590,40442,26460,1È£±â,2¿­,1198,63,1180,75,385,1165,944,Àû¿ë,10,1Á¶
PB563412,2021-08-04:10:39:11,¾çÇ°,NV-A32,C0,15.08,2485,54560,16050,2È£±â,1¿­,1117,58,1156,75,376,1142,927,Àû¿ë,10,1Á¶
PB563413,2021-08-04:10:46:21,ºÒ·®,NK-KA32,C0,15.08,2695,53568,17090,2È£±â,2¿­,1202,93,1177,41,377,1171,962,Àû¿ë,10,1Á¶
PB563414,2021-08-04:10:53:31,¾çÇ°,GL-A32,C0,15.08,2770,54649,71680,3È£±â,1¿­,1175,93,1162,46,250,1147,955,Àû¿ë,10,4Á¶
PB563415,2021-08-04:11:00:41,¾çÇ°,NV-A,C0,14.07,2565,54111,15330,3È£±â,2¿­,1156,50,1168,76,371,1154,947,Àû¿ë,10,1Á¶
PB563416,2021-08-04:11:07:51,¾çÇ°,LR-A,C0,13.06,2695,54543,30140,1È£±â,1¿­,1188,98,1170,41,246,1160,951,Àû¿ë,10,4Á¶
PB563417,2021-08-04:11:15:01,¾çÇ°,NV-A32,C0,12.56,2693,54195,14390,1È£±â,2¿­,1173,63,1169,76,373,1164,959,Àû¿ë,10,3Á¶
PB563418,2021-08-04:11:22:11,¾çÇ°,GL-A32,C0,12.05,2732,48098,37290,2È£±â,1¿­,1136,82,1149,54,279,1137,961,Àû¿ë,10,3Á¶
PB563419,2021-08-04:11:29:21,¾çÇ°,LR-A,C0,12.05,2557,32331,15640,2È£±â,2¿­,1192,94,1167,44,277,1158,971,Àû¿ë,10,1Á¶
PB563420,2021-08-04:11:36:31,¾çÇ°,NV-A,C0,12.05,2298,35974,7820,3È£±â,1¿­,1175,84,1163,58,272,1150,984,Àû¿ë,10,4Á¶
PB563421,2021-08-04:11:43:41,¾çÇ°,LR-AH32,C0,16.09,2381,43526,13090,3È£±â,2¿­,1167,79,1162,59,261,1155,1000,Àû¿ë,10,4Á¶
PB563422,2021-08-04:11:50:51,ºÒ·®,SA283-C,C0,20.18,2379,35291,66500,1È£±â,1¿­,1173,89,1159,52,246,1146,1001,Àû¿ë,8,3Á¶
PB563423,2021-08-04:11:58:01,ºÒ·®,NV-A32,C0,19.12,2331,42759,14960,1È£±â,2¿­,1184,85,1168,54,256,1159,949,Àû¿ë,9,4Á¶
PB563424,2021-08-04:12:05:11,¾çÇ°,JS-SM490YA,C0,19.1,2040,38774,35580,2È£±â,1¿­,1146,81,1151,61,261,1136,1000,Àû¿ë,10,2Á¶
PB563425,2021-08-04:12:12:21,ºÒ·®,JS-SM490A,C0,30.13,2288,30730,33260,2È£±â,2¿­,1150,87,1154,54,259,1141,1010,Àû¿ë,8,1Á¶
PB563426,2021-08-04:12:19:31,¾çÇ°,V42JBN3,C3,32.06,2200,30595,50820,3È£±â,1¿­,1141,73,1153,65,258,1144,921,Àû¿ë,8,2Á¶
PB563427,2021-08-04:12:26:41,ºÒ·®,JS-SM400A,C0,100.34,2315,9547,17410,3È£±â,2¿­,1144,85,1150,52,269,1140,1050,Àû¿ë,6,3Á¶
PB563428,2021-08-04:12:33:51,ºÒ·®,JS-SM400A,C0,100.34,2315,9547,17410,1È£±â,1¿­,1130,78,1137,61,268,1127,1037,Àû¿ë,6,4Á¶
PB563429,2021-08-04:12:41:01,¾çÇ°,NV-A32,C0,19.13,2733,49754,20420,1È£±â,2¿­,1164,72,1158,60,255,1147,961,Àû¿ë,10,2Á¶
PB563430,2021-08-04:12:48:11,¾çÇ°,NV-A32,C0,16.09,2690,54743,18600,2È£±â,1¿­,1169,69,1160,64,257,1155,977,Àû¿ë,10,4Á¶
PB563431,2021-08-04:12:55:21,¾çÇ°,BV-AH32,C0,16.09,2471,43959,13720,2È£±â,2¿­,1167,81,1158,55,259,1145,995,Àû¿ë,10,3Á¶
PB563432,2021-08-04:13:02:31,¾çÇ°,NK-KA32,C0,15.08,2568,51612,15690,3È£±â,1¿­,1162,70,1158,63,246,1143,965,Àû¿ë,10,1Á¶
PB563433,2021-08-04:13:09:41,¾çÇ°,GL-A32,C0,13.06,2783,49699,42540,3È£±â,2¿­,1174,73,1164,64,258,1156,948,Àû¿ë,10,2Á¶
PB563434,2021-08-04:13:16:51,¾çÇ°,NV-A32,C0,13.06,2730,52343,29300,1È£±â,1¿­,1148,71,1147,66,244,1132,941,Àû¿ë,10,3Á¶
PB563435,2021-08-04:13:24:01,¾çÇ°,LR-AH32,C0,12.05,2680,53883,27320,1È£±â,2¿­,1169,69,1161,66,258,1150,941,Àû¿ë,10,4Á¶
PB563436,2021-08-04:13:31:11,ºÒ·®,AB/AH32,C0,12.56,2690,53690,42720,2È£±â,1¿­,1170,78,1161,57,242,1152,909,Àû¿ë,9,4Á¶
PB563437,2021-08-04:13:38:21,¾çÇ°,BV-AH32,C0,12.05,2750,54511,42540,2È£±â,2¿­,1171,71,1162,67,260,1150,936,Àû¿ë,10,4Á¶
PB563438,2021-08-04:13:45:31,¾çÇ°,AB/AH32,C0,12.56,2693,53630,42720,3È£±â,1¿­,1166,67,1157,69,257,1151,938,Àû¿ë,10,2Á¶
PB563439,2021-08-04:13:52:41,¾çÇ°,AB/AH32,C0,12.56,2693,53819,42870,3È£±â,2¿­,1183,78,1166,58,257,1160,936,Àû¿ë,10,4Á¶
PB563440,2021-08-04:13:59:51,¾çÇ°,KR-AH32,C0,13.06,2685,53620,29520,1È£±â,1¿­,1164,69,1157,69,238,1147,942,Àû¿ë,10,4Á¶
PB563441,2021-08-04:14:07:01,¾çÇ°,NV-A32,C0,13.06,2790,54853,15690,1È£±â,2¿­,1157,69,1155,68,256,1147,937,Àû¿ë,10,2Á¶
PB563442,2021-08-04:14:14:11,¾çÇ°,NK-KA32,C0,14.07,2583,51351,14650,2È£±â,1¿­,1169,79,1164,70,254,1151,950,Àû¿ë,10,1Á¶
PB563443,2021-08-04:14:21:21,¾çÇ°,NV-A32,C0,14.58,2513,50587,14550,2È£±â,2¿­,1174,45,1168,68,262,1159,996,Àû¿ë,10,4Á¶
PB563444,2021-08-04:14:28:31,ºÒ·®,KS-SM490A,C0,30.13,2527,26702,31920,3È£±â,1¿­,1156,51,1155,69,257,1146,1016,Àû¿ë,8,4Á¶
PB563445,2021-08-04:14:35:41,ºÒ·®,A283-C,C0,26.24,2516,29965,62120,3È£±â,2¿­,1172,61,1164,57,254,1155,1034,Àû¿ë,8,3Á¶
PB563446,2021-08-04:14:42:51,ºÒ·®,A283-C,C0,26.24,2517,31959,66280,1È£±â,1¿­,1162,79,1156,69,245,1142,1019,Àû¿ë,8,2Á¶
PB563447,2021-08-04:14:50:01,ºÒ·®,NV-A,C0,25.19,2675,38112,40320,1È£±â,2¿­,1145,46,1149,68,257,1136,1005,Àû¿ë,8,3Á¶
PB563448,2021-08-04:14:57:11,ºÒ·®,LR-A,C0,22.15,2500,38854,33780,2È£±â,1¿­,1178,70,1163,56,251,1155,1025,Àû¿ë,8,3Á¶
PB563449,2021-08-04:15:04:21,ºÒ·®,SA283-C,C0,19.18,2529,34246,65200,2È£±â,2¿­,1171,58,1164,56,252,1156,1025,Àû¿ë,9,2Á¶
PB563450,2021-08-04:15:11:31,ºÒ·®,JS-SM490YA,C0,19.1,2040,38774,35580,3È£±â,1¿­,1145,61,1152,68,273,1137,1033,Àû¿ë,10,2Á¶
PB563451,2021-08-04:15:18:41,ºÒ·®,JS-SM490YA,C0,19.1,2040,38774,35580,3È£±â,2¿­,1168,71,1162,56,261,1154,1035,Àû¿ë,10,1Á¶
PB563452,2021-08-04:15:25:51,ºÒ·®,NV-A32,C0,17.1,2346,42741,13460,1È£±â,1¿­,1171,55,1159,69,252,1151,1013,Àû¿ë,10,2Á¶
PB563453,2021-08-04:15:33:01,¾çÇ°,JS-SM490A,C0,14.09,2754,42972,52360,1È£±â,2¿­,1130,54,1141,66,267,1132,941,Àû¿ë,10,2Á¶
PB563454,2021-08-04:15:40:11,¾çÇ°,SA283-C,C0,14.12,3128,39398,68300,2È£±â,1¿­,1171,69,1168,52,252,1163,957,Àû¿ë,10,3Á¶
PB563455,2021-08-04:15:47:21,¾çÇ°,SA283-C,C0,16.14,3125,32934,65200,2È£±â,2¿­,1173,70,1165,51,250,1154,975,Àû¿ë,10,4Á¶
PB563456,2021-08-04:15:54:31,¾çÇ°,SA283-C,C0,16.14,3125,32934,65200,3È£±â,1¿­,1156,68,1157,65,250,1143,975,Àû¿ë,10,4Á¶
PB563457,2021-08-04:16:01:41,¾çÇ°,SA283-C,C0,18.16,3126,31483,70150,3È£±â,2¿­,1184,67,1167,52,250,1158,991,Àû¿ë,10,3Á¶
PB563458,2021-08-04:16:08:51,ºÒ·®,A283-C,C0,19.18,3125,28607,40380,1È£±â,1¿­,1161,62,1156,69,250,1149,988,Àû¿ë,9,4Á¶
PB563459,2021-08-04:16:16:01,¾çÇ°,BV-B,C0,20.43,2999,34888,50340,1È£±â,2¿­,1146,54,1151,66,248,1140,993,Àû¿ë,8,2Á¶
PB563460,2021-08-04:16:23:11,¾çÇ°,SA283-C,C0,20.19,3126,31466,77950,2È£±â,1¿­,1177,71,1172,50,247,1162,994,Àû¿ë,8,3Á¶
PB563461,2021-08-04:16:30:21,¾çÇ°,SA283-C,C0,20.18,3082,32996,80550,2È£±â,2¿­,1177,73,1164,47,245,1157,989,Àû¿ë,8,3Á¶
PB563462,2021-08-04:16:37:31,¾çÇ°,NV-A32,C0,20.14,3026,42578,20370,3È£±â,1¿­,1165,67,1160,63,256,1152,991,Àû¿ë,8,4Á¶
PB563463,2021-08-04:16:44:41,¾çÇ°,SA283-C,C0,20.19,3125,29154,57760,3È£±â,2¿­,1167,62,1166,60,251,1156,982,Àû¿ë,8,3Á¶
PB563464,2021-08-04:16:51:51,ºÒ·®,SA283-C,C0,33.67,3127,19298,47850,1È£±â,1¿­,1181,72,1166,60,248,1154,1037,Àû¿ë,8,3Á¶
PB563465,2021-08-04:16:59:01,¾çÇ°,LR-A,C0,19.93,3112,45576,44380,3È£±â,1¿­,1170,72,1163,62,251,1156,984,Àû¿ë,10,2Á¶
PB563466,2021-08-04:17:06:11,¾çÇ°,LR-A,C0,20.14,2800,51753,22910,3È£±â,2¿­,1180,63,1170,61,252,1156,993,Àû¿ë,8,2Á¶
PB563467,2021-08-04:17:13:21,¾çÇ°,NV-A32,C0,16.6,3137,46650,57210,1È£±â,2¿­,1175,61,1167,66,252,1157,960,Àû¿ë,10,1Á¶
PB563468,2021-08-04:17:20:31,¾çÇ°,NV-A32,C0,15.08,3138,51471,19120,2È£±â,1¿­,1192,76,1173,42,241,1159,956,Àû¿ë,10,4Á¶
PB563469,2021-08-04:17:27:41,¾çÇ°,LR-AH32,C0,15.08,3060,51927,18810,2È£±â,2¿­,1176,71,1164,57,250,1155,927,Àû¿ë,10,1Á¶
PB563470,2021-08-04:17:34:51,ºÒ·®,LR-AH32,C0,13.57,2801,50842,30340,1È£±â,1¿­,1181,63,1168,64,254,1157,947,¹ÌÀû¿ë,10,2Á¶
PB563471,2021-08-04:17:42:01,¾çÇ°,LR-AH32,C0,13.57,2815,53723,16110,1È£±â,2¿­,1177,63,1165,62,252,1154,941,Àû¿ë,10,1Á¶
PB563472,2021-08-04:17:49:11,ºÒ·®,LR-AH32,C0,19.63,3097,47041,22450,3È£±â,1¿­,1177,72,1164,60,253,1159,1004,Àû¿ë,10,4Á¶
PB563473,2021-08-04:17:56:21,¾çÇ°,NV-A32,C0,19.63,2903,49358,44160,3È£±â,2¿­,1177,72,1166,60,248,1156,998,Àû¿ë,10,1Á¶
PB563474,2021-08-04:18:03:31,¾çÇ°,NK-KA32,C0,13.06,2800,52672,60480,2È£±â,1¿­,1183,73,1165,55,257,1150,937,Àû¿ë,10,3Á¶
PB563475,2021-08-04:18:10:41,¾çÇ°,NK-KA32,C0,13.06,3083,49640,31380,2È£±â,2¿­,1188,71,1166,58,256,1154,942,Àû¿ë,10,4Á¶
PB563476,2021-08-04:18:17:51,¾çÇ°,NK-KA32,C0,13.06,2850,52809,61720,1È£±â,1¿­,1192,63,1173,64,255,1168,938,Àû¿ë,10,1Á¶
PB563477,2021-08-04:18:25:01,¾çÇ°,NK-KA32,C0,13.06,2865,52873,62120,1È£±â,2¿­,1185,62,1170,63,253,1156,943,Àû¿ë,10,3Á¶
PB563478,2021-08-04:18:32:11,¾çÇ°,LR-A,C0,13.06,3092,49180,46770,2È£±â,1¿­,1164,70,1159,52,236,1147,915,Àû¿ë,10,1Á¶
PB563479,2021-08-04:18:39:21,¾çÇ°,NV-A32,C0,13.06,2997,47842,14700,2È£±â,2¿­,1171,65,1163,58,255,1150,928,Àû¿ë,10,1Á¶
PB563480,2021-08-04:18:46:31,¾çÇ°,NK-KA32,C0,13.06,2995,53965,49710,3È£±â,1¿­,1182,62,1166,65,252,1157,931,Àû¿ë,10,1Á¶
PB563481,2021-08-04:18:53:41,¾çÇ°,NK-KA32,C0,13.06,2800,52672,60480,3È£±â,2¿­,1176,70,1162,67,254,1151,932,Àû¿ë,10,2Á¶
PB563482,2021-08-04:19:00:51,¾çÇ°,NK-KA32,C0,13.06,2857,49128,28780,1È£±â,1¿­,1186,66,1170,59,254,1164,926,Àû¿ë,10,3Á¶
PB563483,2021-08-04:19:08:01,¾çÇ°,GL-A32,C0,12.05,2835,54443,14600,1È£±â,2¿­,1172,60,1161,74,255,1146,919,Àû¿ë,10,2Á¶
PB563484,2021-08-04:19:15:11,¾çÇ°,LR-AH32,C0,12.05,2855,53469,28880,2È£±â,1¿­,1161,56,1160,54,237,1152,891,Àû¿ë,10,3Á¶
PB563485,2021-08-04:19:22:21,¾çÇ°,NV-A32,C0,12.05,2950,51747,14440,2È£±â,2¿­,1181,71,1164,56,254,1152,926,Àû¿ë,10,1Á¶
PB563486,2021-08-04:19:29:31,¾çÇ°,LR-AH32,C0,12.05,2855,51765,27960,3È£±â,1¿­,1172,70,1163,71,252,1153,936,Àû¿ë,10,3Á¶
PB563487,2021-08-04:19:36:41,ºÒ·®,LR-AH32,C0,12.05,2855,51765,27960,3È£±â,2¿­,1180,65,1162,65,255,1152,878,¹ÌÀû¿ë,10,1Á¶
PB563488,2021-08-04:19:43:51,¾çÇ°,GL-A32,C0,12.05,2835,54816,14700,1È£±â,1¿­,1177,60,1163,65,251,1157,887,Àû¿ë,10,1Á¶
PB563489,2021-08-04:19:51:01,¾çÇ°,LR-AH32,C0,12.05,2855,52321,28260,1È£±â,2¿­,1159,54,1156,74,252,1144,894,Àû¿ë,10,3Á¶
PB563490,2021-08-04:19:58:11,¾çÇ°,LR-AH32,C0,12.05,2855,52913,28580,2È£±â,1¿­,1160,60,1159,77,262,1146,894,Àû¿ë,10,2Á¶
PB563491,2021-08-04:20:05:21,¾çÇ°,LR-AH32,C0,12.05,2855,53284,28780,2È£±â,2¿­,1160,69,1160,65,231,1148,888,Àû¿ë,10,4Á¶
PB563492,2021-08-04:20:12:31,¾çÇ°,LR-AH32,C0,12.05,2855,52913,28580,3È£±â,1¿­,1185,79,1163,58,249,1154,902,Àû¿ë,10,2Á¶
PB563493,2021-08-04:20:19:41,¾çÇ°,NV-A32,C0,12.56,2858,51457,14500,3È£±â,2¿­,1174,65,1168,58,249,1153,908,Àû¿ë,10,2Á¶
PB563494,2021-08-04:20:26:51,¾çÇ°,NV-A32,C0,12.05,3088,50530,14760,1È£±â,1¿­,1183,66,1166,68,257,1159,896,Àû¿ë,10,4Á¶
PB563495,2021-08-04:20:34:01,¾çÇ°,NV-A32,C0,12.05,3018,50056,14290,1È£±â,2¿­,1173,55,1164,78,259,1152,891,Àû¿ë,10,2Á¶
PB563496,2021-08-04:20:41:11,¾çÇ°,LR-AH32,C0,12.05,3185,52244,31480,2È£±â,1¿­,1184,61,1161,63,262,1153,916,Àû¿ë,10,3Á¶
PB563497,2021-08-04:20:48:21,¾çÇ°,LR-AH32,C0,12.05,3095,53763,47220,2È£±â,2¿­,1174,74,1159,61,238,1146,919,Àû¿ë,10,2Á¶
PB563498,2021-08-04:20:55:31,¾çÇ°,LR-AH32,C0,12.05,3095,53763,47220,3È£±â,1¿­,1179,65,1163,71,242,1154,913,Àû¿ë,10,1Á¶
PB563499,2021-08-04:21:02:41,¾çÇ°,LR-A,C0,16.6,3528,32323,14860,3È£±â,2¿­,1156,65,1160,72,244,1151,938,Àû¿ë,10,1Á¶
PB563500,2021-08-04:21:09:51,¾çÇ°,NV-A32,C0,18.11,3260,40586,37620,1È£±â,1¿­,1174,66,1160,71,240,1148,965,Àû¿ë,10,3Á¶
PB563501,2021-08-04:21:17:01,¾çÇ°,LR-A,C0,18.92,3401,41455,20940,1È£±â,2¿­,1142,55,1151,86,246,1137,948,Àû¿ë,10,4Á¶
PB563502,2021-08-04:21:24:11,ºÒ·®,NK-KA,C0,20.14,3580,38639,21870,3È£±â,1¿­,1172,72,1164,62,245,1155,1005,Àû¿ë,8,2Á¶
PB563503,2021-08-04:21:31:21,¾çÇ°,NV-A32,C0,15.08,3212,48233,18340,2È£±â,1¿­,1150,61,1169,61,238,1160,947,Àû¿ë,10,1Á¶
PB563504,2021-08-04:21:38:31,¾çÇ°,NV-A32,C0,16.6,3441,43688,19590,2È£±â,2¿­,1169,65,1163,77,247,1152,948,Àû¿ë,10,4Á¶
PB563505,2021-08-04:21:45:41,¾çÇ°,LR-A,C0,15.59,3363,48740,80240,3È£±â,2¿­,1179,86,1163,45,243,1154,940,Àû¿ë,10,2Á¶
PB563506,2021-08-04:21:52:51,¾çÇ°,GL-A32,C0,16.09,3400,54209,69840,3È£±â,1¿­,1186,82,1169,45,239,1155,957,Àû¿ë,10,2Á¶
